Repository: s1wex69/pnae-steel-handbook

# ИНТЕХ-АТОМ — справочник ПНАЭ

Платформа инженерных расчётов на прочность: калькуляторы, справочники и админ-панель.

## Стек

- **Frontend**: React 19, Vite, TypeScript, Tailwind CSS 4, Radix UI (shadcn-стиль)
- **Backend**: Node.js, Express 5, PostgreSQL, mammoth.js, JWT
- **Формулы**: KaTeX

## Быстрый старт

### 1. PostgreSQL

```bash
docker compose up -d
```

### 2. Переменные окружения

Скопируйте `.env.example` в `.env` в корне репозитория.

### 3. Установка и миграции

Рекомендуется **Node.js 22 LTS** (на Windows с путём без кириллицы, например `C:\dev\intech-atom`).

```bash
npm install
npm run db:migrate
npm run db:seed-calculators
```

File: apps/web/public/data/pnae-steel-properties.json (part 4 of 17)
{
  "source": "ПНАЭ физмех свойства.xlsx",
  "standard": "ПНАЭ Г-7-002-86",
  "temperaturesC": [
        "300": 17,
        "350": 17,
        "400": 17,
        "450": 17,
        "500": 15,
        "550": 15,
        "600": 15
      },
      "reductionZ": {
        "20": 42,
        "50": 39,
        "100": 37,
        "150": 37,
        "200": 35,
        "250": 39,
        "300": 42,
        "350": 44,
        "400": 48,
        "450": 48,
        "500": 48,
        "550": 48,
        "600": 48
      },
      "thermalExpansionAlpha": {
        "20": 11.5,
        "50": 11.5,
        "100": 11.9,
        "150": 12.2,
        "200": 12.5,
        "250": 12.8,
        "300": 13.1,
        "350": 13.4,
        "400": 13.6,
        "450": 13.8,
        "500": 14,
        "550": 14.2,
        "600": 14.4
      },
      "elasticModulusE": {
        "20": 210,
        "50": 207,
        "100": 205,
        "150": 202,
        "200": 200,
        "250": 197,
        "300": 195,
        "350": 190,
        "400": 185,
        "450": 180,
        "500": 175,
        "550": 170,
        "600": 165
      }
    },
    {
      "name": "Сталь 20X (Поковки диаметром до 300 мм, КП275*)",
      "classId": "СЛ",
      "group": "Сталь легированная",
      "mark": "20Х",
      "rm": {
        "20": 530,
        "50": 500,
        "100": 491,
        "150": 491,
        "200": 491,
        "250": 491,
        "300": 491,
        "350": 461,
        "400": 412,
        "450": 353,
        "500": 323,
        "550": 323,
        "600": 323
      },
      "rp02": {
        "20": 275,
        "50": 245,
        "100": 235,
        "150": 235,
        "200": 235,
        "250": 235,
        "300": 235,
        "350": 216,
        "400": 206,
        "450": 196,
        "500": 177,
        "550": 177,
        "600": 177
      },
      "elongationA": {
        "20": 17,
        "50": 16,
        "100": 15,
        "150": 15,
        "200": 15,
        "250": 18,
        "300": 20,
        "350": 20,
        "400": 20,
        "450": 20,
        "500": 20,
        "550": 20,
        "600": 20
      },
      "reductionZ": {
        "20": 38,
        "50": 35,
        "100": 34,
        "150": 34,
        "200": 32,
        "250": 34,
        "300": 38,
        "350": 41,
        "400": 43,
        "450": 43,
        "500": 43,
        "550": 43,
        "600": 43
      },
      "thermalExpansionAlpha": {
        "20": 11.5,
        "50": 11.5,
        "100": 11.9,
        "150": 12.2,
        "200": 12.5,
        "250": 12.8,
        "300": 13.1,
        "350": 13.4,
        "400": 13.6,
        "450": 13.8,
        "500": 14,
        "550": 14.2,
        "600": 14.4
      },
      "elasticModulusE": {
        "20": 210,
        "50": 207,
        "100": 205,
        "150": 202,
        "200": 200,
        "250": 197,
        "300": 195,
        "350": 190,
        "400": 185,
        "450": 180,
        "500": 175,
        "550": 170,
        "600": 165
      }
    },
    {
      "name": "Сталь 20X (Поковки диаметром от 100 до 300 мм, КП315*)",
      "classId": "СЛ",
      "group": "Сталь легированная",
      "mark": "20Х",
      "rm": {
        "20": 570,
        "50": 540,
        "100": 520,
        "150": 520,
        "200": 520,
        "250": 520,
        "300": 520,
        "350": 491,
        "400": 441,
        "450": 373,
        "500": 343,
        "550": 343,
        "600": 343
      },
      "rp02": {
        "20": 315,
        "50": 275,
        "100": 265,
        "150": 265,
        "200": 265,
        "250": 265,
        "300": 265,
        "350": 245,
        "400": 235,
        "450": 226,
        "500": 196,
        "550": 196,
        "600": 196
      },
      "elongationA": {
        "20": 14,
        "50": 13,
        "100": 12,
        "150": 12,
        "200": 12,
        "250": 16,
        "300": 16,
        "350": 16,
        "400": 16,
        "450": 16,
        "500": 16,
        "550": 16,
        "600": 16
      },
      "reductionZ": {
        "20": 35,
        "50": 32,
        "100": 31,
        "150": 31,
        "200": 29,
        "250": 31,
        "300": 35,
        "350": 35,
        "400": 40,
        "450": 40,
        "500": 40,
        "550": 40,
        "600": 40
      },
      "thermalExpansionAlpha": {
        "20": 11.5,
        "50": 11.5,
        "100": 11.9,
        "150": 12.2,
        "200": 12.5,
        "250": 12.8,
        "300": 13.1,
        "350": 13.4,
        "400": 13.6,
        "450": 13.8,
        "500": 14,
        "550": 14.2,
        "600": 14.4
      },
      "elasticModulusE": {
        "20": 210,
        "50": 207,
        "100": 205,
        "150": 202,
        "200": 200,
        "250": 197,
        "300": 195,
        "350": 190,
        "400": 185,
        "450": 180,
        "500": 175,
        "550": 170,
        "600": 165
      }
    },
    {
      "name": "Сталь 20X (Поковки диаметром от 100 до 300 мм, КП345*)",
      "classId": "СЛ",
      "group": "Сталь легированная",
      "mark": "20Х",
      "rm": {
        "20": 590,
        "50": 559,
        "100": 540,
        "150": 540,
        "200": 540,
        "250": 540,
        "300": 540,
        "350": 500,
        "400": 451,
        "450": 383,
        "500": 353,
        "550": 353,
        "600": 353
      },
      "rp02": {
        "20": 345,
        "50": 294,
        "100": 284,
        "150": 284,
        "200": 284,
        "250": 284,
        "300": 284,
        "350": 265,
        "400": 255,
        "450": 245,
        "500": 216,
        "550": 216,
        "600": 216
      },
      "elongationA": {
        "20": 14,
        "50": 13,
        "100": 12,
        "150": 12,
        "200": 12,
        "250": 14,
        "300": 16,
        "350": 16,
        "400": 16,
        "450": 16,
        "500": 16,
        "550": 16,
        "600": 16
      },
      "reductionZ": {
        "20": 35,
        "50": 32,
        "100": 31,
        "150": 31,
        "200": 29,
        "250": 31,
        "300": 35,
        "350": 35,
        "400": 40,
        "450": 40,
        "500": 40,
        "550": 40,
        "600": 40
      },
      "thermalExpansionAlpha": {
        "20": 11.5,
        "50": 11.5,
        "100": 11.9,
        "150": 12.2,
        "200": 12.5,
        "250": 12.8,
        "300": 13.1,
        "350": 13.4,
        "400": 13.6,
        "450": 13.8,
        "500": 14,
        "550": 14.2,
        "600": 14.4
      },
      "elasticModulusE": {
        "20": 210,
        "50": 207,
        "100": 205,
        "150": 202,
        "200": 200,
        "250": 197,
        "300": 195,
        "350": 190,
        "400": 185,
        "450": 180,
        "500": 175,
        "550": 170,
        "600": 165
      }
    },
    {
      "name": "Сталь 30Х (Прутки, полосы диаметром или толщиной до 80 мм)",
      "classId": "СЛ",
      "group": "Сталь легированная",
      "mark": "30Х",
      "rm": {
        "20": 883,
        "50": 872,
        "100": 862,
        "150": 843,
        "200": 833,
        "250": 813,
        "300": 774,
        "350": 735,
        "400": 657,
        "450": 608,
        "500": 530,
        "550": 530,
        "600": 530
      },
      "rp02": {
        "20": 687,
        "50": 638,
        "100": 627,
        "150": 608,
        "200": 598,
        "250": 578,
        "300": 559,
        "350": 529,
        "400": 490,
        "450": 490,
        "500": 461,
        "550": 461,
        "600": 461
      },
      "elongationA": {
        "20": 12,
        "50": 11,
        "100": 11,
        "150": 11,
        "200": 11,
        "250": 11,
        "300": 11,
        "350": 12,
        "400": 12,
        "450": 12,
        "500": 12,
        "550": 12,
        "600": 12
      },
      "reductionZ": {
        "20": 45,
        "50": 43,
        "100": 42,
        "150": 42,
        "200": 42,
        "250": 42,
        "300": 45,
        "350": 45,
        "400": 49,
        "450": 49,
        "500": 51,
        "550": 51,
        "600": 51
      },
      "thermalExpansionAlpha": {
        "20": 11.5,
        "50": 11.5,
        "100": 11.9,
        "150": 12.2,
        "200": 12.5,
        "250": 12.8,
        "300": 13.1,
        "350": 13.4,
        "400": 13.6,
        "450": 13.8,
        "500": 14,
        "550": 14.2,
        "600": 14.4
      },
      "elasticModulusE": {
        "20": 215,
        "50": 212,
        "100": 210,
        "150": 207,
        "200": 205,
        "250": 202,
        "300": 200,
        "350": 195,
        "400": 190,
        "450": 185,
        "500": 180,
        "550": 175,
        "600": 170
      }
    },
    {
      "name": "Сталь 30Х (Прутки, полосы диаметром или толщиной от 80 до 150 мм)",
      "classId": "СЛ",
      "group": "Сталь легированная",
      "mark": "30Х",
      "rm": {
        "20": 883,
        "50": 844,
        "100": 814,
        "150": 814,
        "200": 785,
        "250": 755,
        "300": 726,
        "350": 706,
        "400": 687,
        "450": 608,
        "500": 530,
        "550": 530,
        "600": 530
      },
      "rp02": {
        "20": 687,
        "50": 638,
        "100": 598,
        "150": 589,
        "200": 589,
        "250": 589,
        "300": 578,
        "350": 568,
        "400": 530,
        "450": 491,
        "500": 461,
        "550": 461,
        "600": 461
      },
      "elongationA": {
        "20": 10,
        "50": 9,
        "100": 9,
        "150": 9,
        "200": 9,
        "250": 10,
        "300": 12,
        "350": 13,
        "400": 13,
        "450": 13,
        "500": 13,
        "550": 13,
        "600": 13
      },
      "reductionZ": {
        "20": 40,
        "50": 38,
        "100": 36,
        "150": 36,
        "200": 36,
        "250": 37,
        "300": 40,
        "350": 42,
        "400": 44,
        "450": 45,
        "500": 45,
        "550": 45,
        "600": 45
      },
      "thermalExpansionAlpha": {
        "20": 11.5,
        "50": 11.5,
        "100": 11.9,
        "150": 12.2,
        "200": 12.5,
        "250": 12.8,
        "300": 13.1,
        "350": 13.4,
        "400": 13.6,
        "450": 13.8,
        "500": 14,
        "550": 14.2,
        "600": 14.4
      },
      "elasticModulusE": {
        "20": 215,
        "50": 212,
        "100": 210,
        "150": 207,
        "200": 205,
        "250": 202,
        "300": 200,
        "350": 195,
        "400": 190,
        "450": 185,
        "500": 180,
        "550": 175,
        "600": 170
      }
    },
    {
      "name": "Сталь 30Х (Прутки, полосы диаметром или толщиной от 150 до 250 мм)",
      "classId": "СЛ",
      "group": "Сталь легированная",
      "mark": "30Х",
      "rm": {
        "20": 883,
        "50": 844,
        "100": 814,
        "150": 814,
        "200": 785,
        "250": 755,
        "300": 726,
        "350": 706,
        "400": 687,
        "450": 608,
        "500": 530,
        "550": 530,
        "600": 530
      },
      "rp02": {
        "20": 687,
        "50": 638,
        "100": 598,
        "150": 589,
        "200": 589,
        "250": 589,
        "300": 589,
        "350": 569,
        "400": 530,
        "450": 491,
        "500": 461,
        "550": 461,
        "600": 461
      },
      "elongationA": {
        "20": 9,
        "50": 8,
        "100": 8,
        "150": 8,
        "200": 8,
        "250": 12,
        "300": 12,
        "350": 12,
        "400": 12,
        "450": 12,
        "500": 12,
        "550": 12,
        "600": 12
      },
      "reductionZ": {
        "20": 36,
        "50": 33,
        "100": 32,
        "150": 31,
        "200": 31,
        "250": 31,
        "300": 35,
        "350": 37,
        "400": 39,
        "450": 40,
        "500": 40,
        "550": 40,
        "600": 40
      },
      "thermalExpansionAlpha": {
        "20": 11.5,
        "50": 11.5,
        "100": 11.9,
        "150": 12.2,
        "200": 12.5,
        "250": 12.8,
        "300": 13.1,
        "350": 13.4,
        "400": 13.6,
        "450": 13.8,
        "500": 14,
        "550": 14.2,
        "600": 14.4
      },
      "elasticModulusE": {
        "20": 215,
        "50": 212,
        "100": 210,
        "150": 207,
        "200": 205,
        "250": 202,
        "300": 200,
        "350": 195,
        "400": 190,
        "450": 185,
        "500": 180,
        "550": 175,
        "600": 170
      }
    },
    {
      "name": "Сталь 30Х (Поковки толщиной до 100 мм, КП395*)",
      "classId": "СЛ",
      "group": "Сталь легированная",
      "mark": "30Х",
      "rm": {
        "20": 615,
        "50": 589,
        "100": 569,
        "150": 569,
        "200": 549,
        "250": 530,
        "300": 510,
        "350": 491,
        "400": 481,
        "450": 422,
        "500": 373,
        "550": 373,
        "600": 373
      },
      "rp02": {
        "20": 395,
        "50": 363,
        "100": 343,
        "150": 333,
        "200": 333,
        "250": 333,
        "300": 323,
        "350": 323,
        "400": 304,
        "450": 284,
        "500": 265,
        "550": 265,
        "600": 265
      },
      "elongationA": {
        "20": 17,
        "50": 16,
        "100": 16,
        "150": 16,
        "200": 16,
        "250": 18,
        "300": 19,
        "350": 20,
        "400": 20,
        "450": 20,
        "500": 20,
        "550": 20,
        "600": 20
      },
      "reductionZ": {
        "20": 45,
        "50": 43,
        "100": 41,
        "150": 40,
        "200": 40,
        "250": 42,
        "300": 45,
        "350": 47,
        "400": 50,
        "450": 51,
        "500": 51,
        "550": 51,
        "600": 51
      },
      "thermalExpansionAlpha": {
        "20": 11.5,
        "50": 11.5,
        "100": 11.9,
        "150": 12.2,
        "200": 12.5,
        "250": 12.8,
        "300": 13.1,
        "350": 13.4,
        "400": 13.6,
        "450": 13.8,
        "500": 14,
        "550": 14.2,
        "600": 14.4
      },
      "elasticModulusE": {
        "20": 215,
        "50": 212,
        "100": 210,
        "150": 207,
        "200": 205,
        "250": 202,
        "300": 200,
        "350": 195,
        "400": 190,
        "450": 185,
        "500": 180,
        "550": 175,
        "600": 170
      }
    },
    {
      "name": "Сталь 35Х (Поковки диаметром до 100 мм, КП275*)",
      "classId": "СЛ",
      "group": "Сталь легированная",
      "mark": "35Х",
      "rm": {
        "20": 530,
        "50": 520,
        "100": 520,
        "150": 510,
        "200": 510,
        "250": 510,
        "300": 510,
        "350": 451,
        "400": 334,
        "450": 334,
        "500": 275,
        "550": 275,
        "600": 275
      },
      "rp02": {
        "20": 275,
        "50": 265,
        "100": 265,
        "150": 255,
        "200": 245,
        "250": 245,
        "300": 226,
        "350": 216,
        "400": 216,
        "450": 177,
        "500": 157,
        "550": 157,
        "600": 157
      },
      "elongationA": {
        "20": 20,
        "50": 20,
        "100": 20,
        "150": 21,
        "200": 21,
        "250": 25,
        "300": 25,
        "350": 25,
        "400": 27,
        "450": 27,
        "500": 27,
        "550": 27,
        "600": 27
      },
      "reductionZ": {
        "20": 40,
        "50": 38,
        "100": 36,
        "150": 33,
        "200": 33,
        "250": 35,
        "300": 40,
        "350": 44,
        "400": 50,
        "450": 53,
        "500": 53,
        "550": 53,
        "600": 53
      },
      "thermalExpansionAlpha": {
        "20": 11.5,
        "50": 11.5,
        "100": 11.9,
        "150": 12.2,
        "200": 12.5,
        "250": 12.8,
        "300": 13.1,
        "350": 13.4,
        "400": 13.6,
        "450": 13.8,
        "500": 14,
        "550": 14.2,
        "600": 14.4
      },
      "elasticModulusE": {
        "20": 215,
        "50": 212,
        "100": 210,
        "150": 207,
        "200": 205,
        "250": 202,
        "300": 200,
        "350": 195,
        "400": 190,
        "450": 185,
        "500": 180,
        "550": 175,
        "600": 170
      }
    },
    {
      "name": "Сталь 35Х (Поковки диаметром от 300 до 800 мм, КП275*)",
      "classId": "СЛ",
      "group": "Сталь легированная",
      "mark": "35Х",
      "rm": {
        "20": 530,
        "50": 520,
        "100": 520,
        "150": 510,
        "200": 510,
        "250": 510,
        "300": 510,
        "350": 451,
        "400": 334,
        "450": 334,
        "500": 275,
        "550": 275,
        "600": 275
      },
      "rp02": {
        "20": 275,
        "50": 265,
        "100": 265,
        "150": 255,
        "200": 245,
        "250": 245,
        "300": 226,
        "350": 216,
        "400": 216,
        "450": 177,
        "500": 157,
        "550": 157,
        "600": 157
      },
      "elongationA": {
        "20": 13,
        "50": 13,
        "100": 13,
        "150": 13,
        "200": 13,
        "250": 15,
        "300": 15,
        "350": 15,
        "400": 16,
        "450": 16,
        "500": 16,
        "550": 16,
        "600": 16
      },
      "reductionZ": {
        "20": 30,
        "50": 28,
        "100": 27,
        "150": 25,
        "200": 25,
        "250": 26,
        "300": 30,
        "350": 33,
        "400": 37,
        "450": 40,
        "500": 40,
        "550": 40,
        "600": 40
      },
      "thermalExpansionAlpha": {
        "20": 11.5,
        "50": 11.5,
        "100": 11.9,
        "150": 12.2,
        "200": 12.5,
        "250": 12.8,
        "300": 13.1,
        "350": 13.4,
        "400": 13.6,
        "450": 13.8,
        "500": 14,
        "550": 14.2,
        "600": 14.4
      },
      "elasticModulusE": {
        "20": 215,
        "50": 212,
        "100": 210,
        "150": 207,
        "200": 205,
        "250": 202,
        "300": 200,
        "350": 195,
        "400": 190,
        "450": 185,
        "500": 180,
        "550": 175,
        "600": 170
      }
    },
    {
      "name": "Сталь 35Х (Поковки диаметром до 100 мм, КП315*)",
      "classId": "СЛ",
      "group": "Сталь легированная",
      "mark": "35Х",
      "rm": {
        "20": 570,
        "50": 559,
        "100": 559,
        "150": 549,
        "200": 549,
        "250": 549,
        "300": 549,
        "350": 481,
        "400": 353,
        "450": 358,
        "500": 294,
        "550": 294,
        "600": 294
      },
      "rp02": {
        "20": 315,
        "50": 304,
        "100": 304,
        "150": 294,
        "200": 284,
        "250": 284,
        "300": 255,
        "350": 245,
        "400": 245,
        "450": 206,
        "500": 177,
        "550": 177,
        "600": 177
      },
      "elongationA": {
        "20": 12,
        "50": 12,
        "100": 12,
        "150": 13,
        "200": 13,
        "250": 15,
        "300": 15,
        "350": 15,
        "400": 16,
        "450": 16,
        "500": 16,
        "550": 16,
        "600": 16
      },
      "reductionZ": {
        "20": 30,
        "50": 28,
        "100": 27,
        "150": 25,
        "200": 25,
        "250": 26,
        "300": 30,
        "350": 33,
        "400": 37,
        "450": 40,
        "500": 40,
        "550": 40,
        "600": 40
      },
      "thermalExpansionAlpha": {
        "20": 11.5,
        "50": 11.5,
        "100": 11.9,
        "150": 12.2,
        "200": 12.5,
        "250": 12.8,
        "300": 13.1,
        "350": 13.4,
        "400": 13.6,
        "450": 13.8,
        "500": 14,
        "550": 14.2,
        "600": 14.4
      },
      "elasticModulusE": {
        "20": 215,
        "50": 212,
        "100": 210,
        "150": 207,
        "200": 205,
        "250": 202,
        "300": 200,
        "350": 195,
        "400": 190,
        "450": 185,
        "500": 180,
        "550": 175,
        "600": 170
      }
    },
    {
      "name": "Сталь 35Х (Поковки диаметром до 300 мм, КП345*)",
      "classId": "СЛ",
      "group": "Сталь легированная",
      "mark": "35Х",
      "rm": {
        "20": 590,
        "50": 590,
        "100": 590,
        "150": 559,
        "200": 559,
        "250": 559,
        "300": 559,
        "350": 500,
        "400": 373,
        "450": 373,
        "500": 304,
        "550": 304,
        "600": 304
      },
      "rp02": {
        "20": 345,
        "50": 333,
        "100": 333,
        "150": 323,
        "200": 304,
        "250": 294,
        "300": 294,
        "350": 275,
        "400": 265,
        "450": 226,
        "500": 196,
        "550": 196,
        "600": 196
      },
      "elongationA": {
        "20": 12,
        "50": 12,
        "100": 12,
        "150": 13,
        "200": 13,
        "250": 15,
        "300": 15,
        "350": 15,
        "400": 16,
        "450": 16,
        "500": 16,
        "550": 16,
        "600": 16
      },
      "reductionZ": {
        "20": 30,
        "50": 28,
        "100": 27,
        "150": 25,
        "200": 25,
        "250": 26,
        "300": 30,
        "350": 33,
        "400": 37,
        "450": 40,
        "500": 40,
        "550": 40,
        "600": 40
      },
      "thermalExpansionAlpha": {
        "20": 11.5,
        "50": 11.5,
        "100": 11.9,
        "150": 12.2,
        "200": 12.5,
        "250": 12.8,
        "300": 13.1,
        "350": 13.4,
        "400": 13.6,
        "450": 13.8,
        "500": 14,
        "550": 14.2,
        "600": 14.4
      },
      "elasticModulusE": {
        "20": 215,
        "50": 212,
        "100": 210,
        "150": 207,
        "200": 205,
        "250": 202,
        "300": 200,
        "350": 195,
        "400": 190,
        "450": 185,
        "500": 180,
        "550": 175,
        "600": 170
      }
    },
    {
      "name": "Сталь 35Х (Поковки диаметром до 300 мм, КП395*)",
      "classId": "СЛ",
      "group": "Сталь легированная",
      "mark": "35Х",
      "rm": {
        "20": 615,
        "50": 608,
        "100": 608,
        "150": 589,
        "200": 589,
        "250": 589,
        "300": 589,
        "350": 520,
        "400": 392,
        "450": 392,
        "500": 323,
        "550": 323,
        "600": 323
      },
      "rp02": {
        "20": 395,
        "50": 395,
        "100": 373,
        "150": 363,
        "200": 353,
        "250": 343,
        "300": 333,
        "350": 314,
        "400": 304,
        "450": 265,
        "500": 216,
        "550": 216,
        "600": 216
      },
      "elongationA": {
        "20": 12,
        "50": 12,
        "100": 12,
        "150": 13,
        "200": 13,
        "250": 15,
        "300": 15,
        "350": 15,
        "400": 16,
        "450": 16,
        "500": 16,
        "550": 16,
        "600": 16
      },
      "reductionZ": {
        "20": 30,
        "50": 28,
        "100": 27,
        "150": 25,
        "200": 25,
        "250": 26,
        "300": 30,
        "350": 33,
        "400": 37,
        "450": 40,
        "500": 40,
        "550": 40,
        "600": 40
      },
      "thermalExpansionAlpha": {
        "20": 11.5,
        "50": 11.5,
        "100": 11.9,
        "150": 12.2,
        "200": 12.5,
        "250": 12.8,
        "300": 13.1,
        "350": 13.4,
        "400": 13.6,
        "450": 13.8,
        "500": 14,
        "550": 14.2,
        "600": 14.4
      },
      "elasticModulusE": {
        "20": 215,
        "50": 212,
        "100": 210,
        "150": 207,
        "200": 205,
        "250": 202,
        "300": 200,
        "350": 195,
        "400": 190,
        "450": 185,
        "500": 180,
        "550": 175,
        "600": 170
      }
    },
    {
      "name": "Сталь 35Х (Поковки диаметром до 100 мм, КП440*)",
      "classId": "СЛ",
      "group": "Сталь легированная",
      "mark": "35Х",
      "rm": {
        "20": 635,
        "50": 628,
        "100": 628,
        "150": 608,
        "200": 608,
        "250": 608,
        "300": 608,
        "350": 540,
        "400": 402,
        "450": 402,
        "500": 333,
        "550": 333,
        "600": 333
      },
      "rp02": {
        "20": 440,
        "50": 432,
        "100": 422,
        "150": 412,
        "200": 392,
        "250": 392,
        "300": 373,
        "350": 353,
        "400": 343,
        "450": 294,
        "500": 245,
        "550": 245,
        "600": 245
      },
      "elongationA": {
        "20": 12,
        "50": 12,
        "100": 12,
        "150": 13,
        "200": 13,
        "250": 15,
        "300": 15,
        "350": 15,
        "400": 16,
        "450": 16,
        "500": 16,
        "550": 16,
        "600": 16
      },
      "reductionZ": {
        "20": 30,
        "50": 28,
        "100": 27,
        "150": 25,
        "200": 25,
        "250": 26,
        "300": 30,
        "350": 33,
        "400": 37,
        "450": 40,
        "500": 40,
        "550": 40,
        "600": 40
      },
      "thermalExpansionAlpha": {
        "20": 11.5,
        "50": 11.5,
        "100": 11.9,
        "150": 12.2,
        "200": 12.5,
        "250": 12.8,
        "300": 13.1,
        "350": 13.4,
        "400": 13.6,
        "450": 13.8,
        "500": 14,
        "550": 14.2,
        "600": 14.4
      },
      "elasticModulusE": {
        "20": 215,
        "50": 212,
        "100": 210,
        "150": 207,
        "200": 205,
        "250": 202,
        "300": 200,
        "350": 195,
        "400": 190,
        "450": 185,
        "500": 180,
        "550": 175,
        "600": 170
      }
    },
    {
      "name": "Сталь 35Х (Поковки диаметром до 50 мм, КП490*)",
      "classId": "СЛ",
      "group": "Сталь легированная",
      "mark": "35Х",
      "rm": {
        "20": 655,
        "50": 647,
        "100": 647,
        "150": 628,
        "200": 628,
        "250": 628,
        "300": 628,
        "350": 559,
        "400": 412,
        "450": 412,
        "500": 343,
        "550": 343,
        "600": 343
      },
      "rp02": {
        "20": 490,
        "50": 481,
        "100": 471,
        "150": 461,
        "200": 432,
        "250": 432,
        "300": 412,
        "350": 392,
        "400": 383,
        "450": 323,
        "500": 275,
        "550": 275,
        "600": 275
      },
      "elongationA": {
        "20": 12,
        "50": 12,
        "100": 12,
        "150": 13,
        "200": 13,
        "250": 15,
        "300": 15,
        "350": 15,
        "400": 16,
        "450": 16,
        "500": 16,
        "550": 16,
        "600": 16
      },
      "reductionZ": {
        "20": 30,
        "50": 28,
        "100": 27,
        "150": 25,
        "200": 25,
        "250": 26,
        "300": 30,
        "350": 33,
        "400": 37,
        "450": 40,
        "500": 40,
        "550": 40,
        "600": 40
      },
      "thermalExpansionAlpha": {
        "20": 11.5,
        "50": 11.5,
        "100": 11.9,
        "150": 12.2,
        "200": 12.5,
        "250": 12.8,
        "300": 13.1,
        "350": 13.4,
        "400": 13.6,
        "450": 13.8,
        "500": 14,
        "550": 14.2,
        "600": 14.4
      },
      "elasticModulusE": {
        "20": 215,
        "50": 212,
        "100": 210,
        "150": 207,
        "200": 205,
        "250": 202,
        "300": 200,
        "350": 195,
        "400": 190,
        "450": 185,
        "500": 180,
        "550": 175,
        "600": 170
      }
    },
    {
      "name": "Сталь 35Х (Поковки диаметром до 50 мм, КП540*)",
      "classId": "СЛ",
      "group": "Сталь легированная",
      "mark": "35Х",
      "rm": {
        "20": 685,
        "50": 677,
        "100": 677,
        "150": 657,
        "200": 657,
        "250": 657,
        "300": 657,
        "350": 579,
        "400": 510,
        "450": 432,
        "500": 353,
        "550": 353,
        "600": 353
      },
      "rp02": {
        "20": 540,
        "50": 530,
        "100": 520,
        "150": 510,
        "200": 471,
        "250": 471,
        "300": 451,
        "350": 432,
        "400": 422,
        "450": 353,
        "500": 304,
        "550": 304,
        "600": 304
      },
      "elongationA": {
        "20": 12,
        "50": 12,
        "100": 12,
        "150": 13,
        "200": 13,
        "250": 15,
        "300": 15,
        "350": 15,
        "400": 16,
        "450": 16,
        "500": 16,
        "550": 16,
        "600": 16
      },
      "reductionZ": {
        "20": 30,
        "50": 28,
        "100": 27,
        "150": 25,
        "200": 25,
        "250": 26,
        "300": 30,
        "350": 33,
        "400": 37,
        "450": 40,
        "500": 40,
        "550": 40,
        "600": 40
      },
      "thermalExpansionAlpha": {
        "20": 11.5,
        "50": 11.5,
        "100": 11.9,
        "150": 12.2,
        "200": 12.5,
        "250": 12.8,
        "300": 13.1,
        "350": 13.4,
        "400": 13.6,
        "450": 13.8,
        "500": 14,
        "550": 14.2,
        "600": 14.4
      },
      "elasticModulusE": {
        "20": 215,
        "50": 212,
        "100": 210,
        "150": 207,
        "200": 205,
        "250": 202,
        "300": 200,
        "350": 195,
        "400": 190,
        "450": 185,
        "500": 180,
        "550": 175,
        "600": 170
      }
    },
    {
      "name": "Сталь 35Х (Заготовки крепежных деталей толщиной до 300 мм, КП590*)",
      "classId": "СЛ",
      "group": "Сталь легированная",
      "mark": "35Х",
      "rm": {
        "20": 736,
        "50": 726,
        "100": 726,
        "150": 706,
        "200": 706,
        "250": 706,
        "300": 706,
        "350": 628,
        "400": 510,
        "450": 510,
        "500": 383,
        "550": 383,
        "600": 383
      },
      "rp02": {
        "20": 590,
        "50": 579,
        "100": 569,
        "150": 549,
        "200": 520,
        "250": 520,
        "300": 491,
        "350": 471,
        "400": 461,
        "450": 392,
        "500": 333,
        "550": 333,
        "600": 333
      },
      "elongationA": {
        "20": 13,
        "50": 13,
        "100": 13,
        "150": 14,
        "200": 14,
        "250": 16,
        "300": 16,
        "350": 16,
        "400": 18,
        "450": 18,
        "500": 18,
        "550": 18,
        "600": 18
      },
      "reductionZ": {
        "20": 40,
        "50": 38,
        "100": 36,
        "150": 33,
        "200": 30,
        "250": 35,
        "300": 40,
        "350": 44,
        "400": 50,
        "450": 53,
        "500": 53,
        "550": 53,
        "600": 53
      },
      "thermalExpansionAlpha": {
        "20": 11.5,
        "50": 11.5,
        "100": 11.9,
        "150": 12.2,
        "200": 12.5,
        "250": 12.8,
        "300": 13.1,
        "350": 13.4,
        "400": 13.6,
        "450": 13.8,
        "500": 14,
        "550": 14.2,
        "600": 14.4
      },
      "elasticModulusE": {
        "20": 215,
        "50": 212,
        "100": 210,
        "150": 207,
        "200": 205,
        "250": 202,
        "300": 200,
        "350": 195,
        "400": 190,
        "450": 185,
        "500": 180,
        "550": 175,
        "600": 170
      }
    },
    {
      "name": "Сталь 40X (Прутки и полосы диаметром или толщиной до 80 мм)",
      "classId": "СЛ",
      "group": "Сталь легированная",
      "mark": "40Х",
      "rm": {
        "20": 981,
        "50": 981,
        "100": 961,
        "150": 942,
        "200": 932,
        "250": 932,
        "300": 932,
        "350": 824,
        "400": 726,
        "450": 628,
        "500": 520,
        "550": 520,
        "600": 520
      },
      "rp02": {
        "20": 785,
        "50": 765,
        "100": 755,
        "150": 726,
        "200": 706,
        "250": 687,
        "300": 687,
        "350": 638,
        "400": 608,
        "450": 540,
        "500": 432,
        "550": 432,
        "600": 432
      },
      "elongationA": {
        "20": 10,
        "50": 10,
        "100": 10,
        "150": 11,
        "200": 11,
        "250": 12,
        "300": 13,
        "350": 13,
        "400": 14,
        "450": 14,
        "500": 14,
        "550": 14,
        "600": 14
      },
      "reductionZ": {
        "20": 45,
        "50": 43,
        "100": 41,
        "150": 37,
        "200": 34,
        "250": 40,
        "300": 44,
        "350": 50,
        "400": 55,
        "450": 55,
        "500": 55,
        "550": 55,
        "600": 55
      },
      "thermalExpansionAlpha": {
        "20": 11.5,
        "50": 11.5,
        "100": 11.9,
        "150": 12.2,
        "200": 12.5,
        "250": 12.8,
        "300": 13.1,
        "350": 13.4,
        "400": 13.6,
        "450": 13.8,
        "500": 14,
        "550": 14.2,
        "600": 14.4
      },
      "elasticModulusE": {
        "20": 215,
        "50": 212,
        "100": 210,
        "150": 207,
        "200": 205,
        "250": 202,
        "300": 200,
        "350": 195,
        "400": 190,
        "450": 185,
        "500": 180,
        "550": 175,
        "600": 170
      }
    },
    {
      "name": "Сталь 40X (Прутки и полосы диаметром или толщиной от 80 до 150 мм)",
      "classId": "СЛ",
      "group": "Сталь легированная",
      "mark": "40Х",
      "rm": {
        "20": 981,
        "50": 981,
        "100": 961,
        "150": 942,
        "200": 932,
        "250": 932,
        "300": 932,
        "350": 824,
        "400": 726,
        "450": 628,
        "500": 520,
        "550": 520,
        "600": 520
      },
      "rp02": {
        "20": 785,
        "50": 765,
        "100": 755,
        "150": 726,
        "200": 706,
        "250": 687,
        "300": 687,
        "350": 638,
        "400": 608,
        "450": 540,
        "500": 432,
        "550": 432,
        "600": 432
      },
      "elongationA": {
        "20": 8,
        "50": 8,
        "100": 8,
        "150": 9,
        "200": 9,
        "250": 10,
        "300": 10,
        "350": 10,
        "400": 11,
        "450": 11,
        "500": 11,
        "550": 11,
        "600": 11
      },
      "reductionZ": {
        "20": 40,
        "50": 38,
        "100": 36,
        "150": 33,
        "200": 30,
        "250": 36,
        "300": 39,
        "350": 44,
        "400": 49,
        "450": 49,
        "500": 49,
        "550": 49,
        "600": 49
      },
      "thermalExpansionAlpha": {
        "20": 11.5,
        "50": 11.5,
        "100": 11.9,
        "150": 12.2,
        "200": 12.5,
        "250": 12.8,
        "300": 13.1,
        "350": 13.4,
        "400": 13.6,
        "450": 13.8,
        "500": 14,
        "550": 14.2,
        "600": 14.4
      },
      "elasticModulusE": {
        "20": 215,
        "50": 212,
        "100": 210,
        "150": 207,
        "200": 205,
        "250": 202,
        "300": 200,
        "350": 195,
        "400": 190,
        "450": 185,
        "500": 180,
        "550": 175,
        "600": 170
      }
    },
    {
      "name": "Сталь 40X (Прутки и полосы диаметром или толщиной от 150 до 250 мм)",
      "classId": "СЛ",
      "group": "Сталь легированная",
      "mark": "40Х",
      "rm": {
        "20": 981,
        "50": 981,
        "100": 961,
        "150": 942,
        "200": 932,
        "250": 932,
        "300": 932,
        "350": 824,
        "400": 726,
        "450": 628,
        "500": 520,
        "550": 520,
        "600": 520
      },
      "rp02": {
        "20": 785,
        "50": 765,
        "100": 755,
        "150": 726,
        "200": 706,
        "250": 687,
        "300": 687,
        "350": 638,
        "400": 608,
        "450": 540,
        "500": 432,
        "550": 432,
        "600": 432
      },
      "elongationA": {
        "20": 7,
        "50": 7,
        "100": 7,
        "150": 8,
        "200": 8,
        "250": 8,
        "300": 9,
        "350": 9,
        "400": 10,
        "450": 10,
        "500": 10,
        "550": 10,
        "600": 10
      },
      "reductionZ": {
        "20": 35,
        "50": 33,
        "100": 32,
        "150": 29,
        "200": 26,
        "250": 31,
        "300": 34,
        "350": 39,
        "400": 43,
        "450": 43,
        "500": 43,
        "550": 43,
        "600": 43
      },
      "thermalExpansionAlpha": {
        "20": 11.5,
        "50": 11.5,
        "100": 11.9,
        "150": 12.2,
        "200": 12.5,
        "250": 12.8,
        "300": 13.1,
        "350": 13.4,
        "400": 13.6,
        "450": 13.8,
        "500": 14,
        "550": 14.2,
        "600": 14.4
      },
      "elasticModulusE": {
        "20": 215,
        "50": 212,
        "100": 210,
        "150": 207,
        "200": 205,
        "250": 202,
        "300": 200,
        "350": 195,
        "400": 190,
        "450": 185,
        "500": 180,
        "550": 175,
        "600": 170
      }
    },
    {
      "name": "Сталь 40X (Заготовки крепежных деталей диаметром до 300 мм, КП590*)",
      "classId": "СЛ",
      "group": "Сталь легированная",
      "mark": "40Х",
      "rm": {
        "20": 736,
        "50": 726,
        "100": 726,
        "150": 706,
        "200": 697,
        "250": 697,
        "300": 697,
        "350": 628,
        "400": 540,
        "450": 461,
        "500": 461,
        "550": 461,
        "600": 461
      },
      "rp02": {
        "20": 590,
        "50": 569,
        "100": 569,
        "150": 549,
        "200": 530,
        "250": 500,
        "300": 500,
        "350": 441,
        "400": 421,
        "450": 392,
        "500": 304,
        "550": 304,
        "600": 304
      },
      "elongationA": {
        "20": 13,
        "50": 13,
        "100": 13,
        "150": 14,
        "200": 14,
        "250": 15,
        "300": 16,
        "350": 16,
        "400": 17,
        "450": 17,
        "500": 17,
        "550": 17,
        "600": 17
      },
      "reductionZ": {
        "20": 40,
        "50": 37,
        "100": 36,
        "150": 33,
        "200": 31,
        "250": 35,
        "300": 40,
        "350": 44,
        "400": 49,
        "450": 54,
        "500": 54,
        "550": 54,
        "600": 54
      },
      "thermalExpansionAlpha": {
        "20": 11.5,
        "50": 11.5,
        "100": 11.9,
        "150": 12.2,
        "200": 12.5,
        "250": 12.8,
        "300": 13.1,
        "350": 13.4,
        "400": 13.6,
        "450": 13.8,
        "500": 14,
        "550": 14.2,
        "600": 14.4
      },
      "elasticModulusE": {
        "20": 215,
        "50": 212,
        "100": 210,
        "150": 207,
        "200": 205,
        "250": 202,
        "300": 200,
        "350": 195,
        "400": 190,
        "450": 185,
        "500": 180,
        "550": 175,
        "600": 170
      }
    },
    {
      "name": "Сталь 40X (Поковки диаметром или толщиной от 500 до 800 мм, КП245*)",
      "classId": "СЛ",
      "group": "Сталь легированная",
      "mark": "40Х",
      "rm": {
        "20": 470,
        "50": 461,
        "100": 461,
        "150": 451,
        "200": 441,
        "250": 441,
        "300": 441,
        "350": 392,
        "400": 343,
        "450": 304,
        "500": 304,
        "550": 304,
        "600": 304
      },
      "rp02": {
        "20": 245,
        "50": 235,
        "100": 235,
        "150": 226,
        "200": 226,
        "250": 216,
        "300": 216,
        "350": 196,
        "400": 186,
        "450": 167,
        "500": 137,
        "550": 137,
        "600": 137
      },
      "elongationA": {
        "20": 15,
        "50": 15,
        "100": 15,
        "150": 16,
        "200": 16,
        "250": 18,
        "300": 19,
        "350": 19,
        "400": 20,
        "450": 20,
        "500": 20,
        "550": 20,
        "600": 20
      },
      "reductionZ": {
        "20": 30,
        "50": 28,
        "100": 27,
        "150": 25,
        "200": 23,
        "250": 26,
        "300": 30,
        "350": 33,
        "400": 37,
        "450": 41,
        "500": 41,
        "550": 41,
        "600": 41
      },
      "thermalExpansionAlpha": {
        "20": 11.5,
        "50": 11.5,
