Repository: s1wex69/pnae-steel-handbook

# ИНТЕХ-АТОМ — справочник ПНАЭ

Платформа инженерных расчётов на прочность: калькуляторы, справочники и админ-панель.

## Стек

- **Frontend**: React 19, Vite, TypeScript, Tailwind CSS 4, Radix UI (shadcn-стиль)
- **Backend**: Node.js, Express 5, PostgreSQL, mammoth.js, JWT
- **Формулы**: KaTeX

## Быстрый старт

### 1. PostgreSQL

```bash
docker compose up -d
```

### 2. Переменные окружения

Скопируйте `.env.example` в `.env` в корне репозитория.

### 3. Установка и миграции

Рекомендуется **Node.js 22 LTS** (на Windows с путём без кириллицы, например `C:\dev\intech-atom`).

```bash
npm install
npm run db:migrate
npm run db:seed-calculators
```

File: apps/web/public/data/pnae-steel-properties.json (part 7 of 17)
{
  "source": "ПНАЭ физмех свойства.xlsx",
  "standard": "ПНАЭ Г-7-002-86",
  "temperaturesC": [
        "200": 365,
        "250": 345,
        "300": 323,
        "350": 294,
        "400": 275,
        "450": 265,
        "500": 255,
        "550": 255,
        "600": 255
      },
      "elongationA": {
        "20": 15,
        "50": 15,
        "100": 15,
        "150": 15,
        "200": 16,
        "250": 16,
        "300": 16,
        "350": 16,
        "400": 16,
        "450": 16,
        "500": 16,
        "550": 16,
        "600": 16
      },
      "reductionZ": {
        "20": 40,
        "50": 40,
        "100": 40,
        "150": 40,
        "200": 40,
        "250": 40,
        "300": 40,
        "350": 40,
        "400": 40,
        "450": 40,
        "500": 40,
        "550": 40,
        "600": 40
      },
      "thermalExpansionAlpha": {
        "20": 11.5,
        "50": 11.5,
        "100": 11.9,
        "150": 12.2,
        "200": 12.5,
        "250": 12.8,
        "300": 13.1,
        "350": 13.4,
        "400": 13.6,
        "450": 13.8,
        "500": 14,
        "550": 14.2,
        "600": 14.4
      },
      "elasticModulusE": {
        "20": 215,
        "50": 212,
        "100": 210,
        "150": 207,
        "200": 205,
        "250": 202,
        "300": 200,
        "350": 195,
        "400": 190,
        "450": 185,
        "500": 180,
        "550": 175,
        "600": 170
      }
    },
    {
      "name": "Сталь 30ХМА (Заготовки крепежных деталей толщиной или диаметром от 100 до 200 мм, КП490*)",
      "classId": "СЛ",
      "group": "Сталь легированная",
      "mark": "30ХМА",
      "rm": {
        "20": 588,
        "50": 578,
        "100": 568,
        "150": 559,
        "200": 539,
        "250": 529,
        "300": 529,
        "350": 519,
        "400": 500,
        "450": 461,
        "500": 412,
        "550": 412,
        "600": 412
      },
      "rp02": {
        "20": 490,
        "50": 490,
        "100": 461,
        "150": 441,
        "200": 402,
        "250": 382,
        "300": 367,
        "350": 343,
        "400": 323,
        "450": 304,
        "500": 294,
        "550": 294,
        "600": 294
      },
      "elongationA": {
        "20": 15,
        "50": 13,
        "100": 13,
        "150": 13,
        "200": 14,
        "250": 14,
        "300": 14,
        "350": 14,
        "400": 14,
        "450": 14,
        "500": 14,
        "550": 14,
        "600": 14
      },
      "reductionZ": {
        "20": 40,
        "50": 40,
        "100": 40,
        "150": 40,
        "200": 40,
        "250": 40,
        "300": 40,
        "350": 40,
        "400": 40,
        "450": 40,
        "500": 40,
        "550": 40,
        "600": 40
      },
      "thermalExpansionAlpha": {
        "20": 11.5,
        "50": 11.5,
        "100": 11.9,
        "150": 12.2,
        "200": 12.5,
        "250": 12.8,
        "300": 13.1,
        "350": 13.4,
        "400": 13.6,
        "450": 13.8,
        "500": 14,
        "550": 14.2,
        "600": 14.4
      },
      "elasticModulusE": {
        "20": 215,
        "50": 212,
        "100": 210,
        "150": 207,
        "200": 205,
        "250": 202,
        "300": 200,
        "350": 195,
        "400": 190,
        "450": 185,
        "500": 180,
        "550": 175,
        "600": 170
      }
    },
    {
      "name": "Сталь 30ХМА (Заготовки крепежных деталей толщиной или диаметром до 100 мм КП590*)",
      "classId": "СЛ",
      "group": "Сталь легированная",
      "mark": "30ХМА",
      "rm": {
        "20": 736,
        "50": 716,
        "100": 716,
        "150": 687,
        "200": 676,
        "250": 667,
        "300": 657,
        "350": 647,
        "400": 638,
        "450": 559,
        "500": 500,
        "550": 500,
        "600": 500
      },
      "rp02": {
        "20": 590,
        "50": 569,
        "100": 559,
        "150": 510,
        "200": 461,
        "250": 481,
        "300": 412,
        "350": 392,
        "400": 392,
        "450": 353,
        "500": 343,
        "550": 343,
        "600": 343
      },
      "elongationA": {
        "20": 14,
        "50": 14,
        "100": 14,
        "150": 14,
        "200": 15,
        "250": 15,
        "300": 15,
        "350": 15,
        "400": 15,
        "450": 15,
        "500": 15,
        "550": 15,
        "600": 15
      },
      "reductionZ": {
        "20": 38,
        "50": 37,
        "100": 37,
        "150": 37,
        "200": 37,
        "250": 37,
        "300": 37,
        "350": 37,
        "400": 37,
        "450": 37,
        "500": 37,
        "550": 37,
        "600": 37
      },
      "thermalExpansionAlpha": {
        "20": 11.5,
        "50": 11.5,
        "100": 11.9,
        "150": 12.2,
        "200": 12.5,
        "250": 12.8,
        "300": 13.1,
        "350": 13.4,
        "400": 13.6,
        "450": 13.8,
        "500": 14,
        "550": 14.2,
        "600": 14.4
      },
      "elasticModulusE": {
        "20": 215,
        "50": 212,
        "100": 210,
        "150": 207,
        "200": 205,
        "250": 202,
        "300": 200,
        "350": 195,
        "400": 190,
        "450": 185,
        "500": 180,
        "550": 175,
        "600": 170
      }
    },
    {
      "name": "Сталь 30ХМА (Заготовки крепежных деталей толщиной или диаметром до 300 мм, КП640*)",
      "classId": "СЛ",
      "group": "Сталь легированная",
      "mark": "30ХМА",
      "rm": {
        "20": 785,
        "50": 775,
        "100": 755,
        "150": 746,
        "200": 706,
        "250": 697,
        "300": 687,
        "350": 687,
        "400": 669,
        "450": 598,
        "500": 530,
        "550": 530,
        "600": 530
      },
      "rp02": {
        "20": 640,
        "50": 617,
        "100": 608,
        "150": 568,
        "200": 529,
        "250": 480,
        "300": 461,
        "350": 441,
        "400": 441,
        "450": 412,
        "500": 382,
        "550": 382,
        "600": 382
      },
      "elongationA": {
        "20": 13,
        "50": 12,
        "100": 12,
        "150": 12,
        "200": 13,
        "250": 13,
        "300": 13,
        "350": 13,
        "400": 13,
        "450": 13,
        "500": 13,
        "550": 13,
        "600": 13
      },
      "reductionZ": {
        "20": 42,
        "50": 38,
        "100": 38,
        "150": 38,
        "200": 38,
        "250": 38,
        "300": 38,
        "350": 38,
        "400": 38,
        "450": 38,
        "500": 38,
        "550": 38,
        "600": 38
      },
      "thermalExpansionAlpha": {
        "20": 11.5,
        "50": 11.5,
        "100": 11.9,
        "150": 12.2,
        "200": 12.5,
        "250": 12.8,
        "300": 13.1,
        "350": 13.4,
        "400": 13.6,
        "450": 13.8,
        "500": 14,
        "550": 14.2,
        "600": 14.4
      },
      "elasticModulusE": {
        "20": 215,
        "50": 212,
        "100": 210,
        "150": 207,
        "200": 205,
        "250": 202,
        "300": 200,
        "350": 195,
        "400": 190,
        "450": 185,
        "500": 180,
        "550": 175,
        "600": 170
      }
    },
    {
      "name": "Сталь 30ХМА (Прутки и полосы толщиной или диаметром до 80 мм)",
      "classId": "СЛ",
      "group": "Сталь легированная",
      "mark": "30ХМА",
      "rm": {
        "20": 932,
        "50": 912,
        "100": 903,
        "150": 873,
        "200": 844,
        "250": 844,
        "300": 824,
        "350": 824,
        "400": 804,
        "450": 706,
        "500": 638,
        "550": 638,
        "600": 638
      },
      "rp02": {
        "20": 736,
        "50": 716,
        "100": 697,
        "150": 657,
        "200": 608,
        "250": 608,
        "300": 598,
        "350": 598,
        "400": 598,
        "450": 559,
        "500": 520,
        "550": 520,
        "600": 520
      },
      "elongationA": {
        "20": 12,
        "50": 12,
        "100": 12,
        "150": 12,
        "200": 13,
        "250": 13,
        "300": 13,
        "350": 13,
        "400": 13,
        "450": 13,
        "500": 13,
        "550": 13,
        "600": 13
      },
      "reductionZ": {
        "20": 50,
        "50": 49,
        "100": 49,
        "150": 49,
        "200": 49,
        "250": 49,
        "300": 49,
        "350": 49,
        "400": 49,
        "450": 49,
        "500": 49,
        "550": 49,
        "600": 49
      },
      "thermalExpansionAlpha": {
        "20": 11.5,
        "50": 11.5,
        "100": 11.9,
        "150": 12.2,
        "200": 12.5,
        "250": 12.8,
        "300": 13.1,
        "350": 13.4,
        "400": 13.6,
        "450": 13.8,
        "500": 14,
        "550": 14.2,
        "600": 14.4
      },
      "elasticModulusE": {
        "20": 215,
        "50": 212,
        "100": 210,
        "150": 207,
        "200": 205,
        "250": 202,
        "300": 200,
        "350": 195,
        "400": 190,
        "450": 185,
        "500": 180,
        "550": 175,
        "600": 170
      }
    },
    {
      "name": "Сталь 30ХМА (Прутки и полосы толщиной или диаметром от 80 мм до 150 мм)",
      "classId": "СЛ",
      "group": "Сталь легированная",
      "mark": "30ХМА",
      "rm": {
        "20": 932,
        "50": 912,
        "100": 903,
        "150": 873,
        "200": 844,
        "250": 844,
        "300": 824,
        "350": 824,
        "400": 804,
        "450": 706,
        "500": 638,
        "550": 638,
        "600": 638
      },
      "rp02": {
        "20": 736,
        "50": 716,
        "100": 697,
        "150": 657,
        "200": 608,
        "250": 608,
        "300": 598,
        "350": 598,
        "400": 598,
        "450": 559,
        "500": 520,
        "550": 520,
        "600": 520
      },
      "elongationA": {
        "20": 10,
        "50": 10,
        "100": 11,
        "150": 11,
        "200": 11,
        "250": 11,
        "300": 11,
        "350": 11,
        "400": 11,
        "450": 11,
        "500": 11,
        "550": 11,
        "600": 11
      },
      "reductionZ": {
        "20": 45,
        "50": 44,
        "100": 44,
        "150": 44,
        "200": 44,
        "250": 44,
        "300": 44,
        "350": 44,
        "400": 44,
        "450": 44,
        "500": 44,
        "550": 44,
        "600": 44
      },
      "thermalExpansionAlpha": {
        "20": 11.5,
        "50": 11.5,
        "100": 11.9,
        "150": 12.2,
        "200": 12.5,
        "250": 12.8,
        "300": 13.1,
        "350": 13.4,
        "400": 13.6,
        "450": 13.8,
        "500": 14,
        "550": 14.2,
        "600": 14.4
      },
      "elasticModulusE": {
        "20": 215,
        "50": 212,
        "100": 210,
        "150": 207,
        "200": 205,
        "250": 202,
        "300": 200,
        "350": 195,
        "400": 190,
        "450": 185,
        "500": 180,
        "550": 175,
        "600": 170
      }
    },
    {
      "name": "Сталь 30ХМА (Прутки и полосы толщиной или диаметром от 150 до 250 мм)",
      "classId": "СЛ",
      "group": "Сталь легированная",
      "mark": "30ХМА",
      "rm": {
        "20": 932,
        "50": 912,
        "100": 903,
        "150": 873,
        "200": 844,
        "250": 844,
        "300": 824,
        "350": 824,
        "400": 804,
        "450": 706,
        "500": 638,
        "550": 638,
        "600": 638
      },
      "rp02": {
        "20": 736,
        "50": 716,
        "100": 697,
        "150": 657,
        "200": 608,
        "250": 608,
        "300": 598,
        "350": 598,
        "400": 598,
        "450": 559,
        "500": 520,
        "550": 520,
        "600": 520
      },
      "elongationA": {
        "20": 9,
        "50": 9,
        "100": 10,
        "150": 10,
        "200": 10,
        "250": 10,
        "300": 10,
        "350": 10,
        "400": 10,
        "450": 10,
        "500": 10,
        "550": 10,
        "600": 10
      },
      "reductionZ": {
        "20": 40,
        "50": 39,
        "100": 39,
        "150": 39,
        "200": 39,
        "250": 39,
        "300": 39,
        "350": 39,
        "400": 39,
        "450": 39,
        "500": 39,
        "550": 39,
        "600": 39
      },
      "thermalExpansionAlpha": {
        "20": 11.5,
        "50": 11.5,
        "100": 11.9,
        "150": 12.2,
        "200": 12.5,
        "250": 12.8,
        "300": 13.1,
        "350": 13.4,
        "400": 13.6,
        "450": 13.8,
        "500": 14,
        "550": 14.2,
        "600": 14.4
      },
      "elasticModulusE": {
        "20": 215,
        "50": 212,
        "100": 210,
        "150": 207,
        "200": 205,
        "250": 202,
        "300": 200,
        "350": 195,
        "400": 190,
        "450": 185,
        "500": 180,
        "550": 175,
        "600": 170
      }
    },
    {
      "name": "Сталь 35ХМ (Поковки толщиной или диаметром от 300 до 800 мм, КП245*)",
      "classId": "СЛ",
      "group": "Сталь легированная",
      "mark": "35ХМ",
      "rm": {
        "20": 470,
        "50": 461,
        "100": 451,
        "150": 441,
        "200": 441,
        "250": 432,
        "300": 422,
        "350": 412,
        "400": 392,
        "450": 353,
        "500": 304,
        "550": 304,
        "600": 304
      },
      "rp02": {
        "20": 245,
        "50": 235,
        "100": 226,
        "150": 226,
        "200": 226,
        "250": 216,
        "300": 206,
        "350": 196,
        "400": 186,
        "450": 177,
        "500": 157,
        "550": 157,
        "600": 157
      },
      "elongationA": {
        "20": 15,
        "50": 15,
        "100": 15,
        "150": 15,
        "200": 15,
        "250": 15,
        "300": 15,
        "350": 15,
        "400": 15,
        "450": 15,
        "500": 15,
        "550": 15,
        "600": 15
      },
      "reductionZ": {
        "20": 30,
        "50": 31,
        "100": 31,
        "150": 31,
        "200": 31,
        "250": 31,
        "300": 32,
        "350": 32,
        "400": 32,
        "450": 32,
        "500": 32,
        "550": 32,
        "600": 32
      },
      "thermalExpansionAlpha": {
        "20": 11.5,
        "50": 11.5,
        "100": 11.9,
        "150": 12.2,
        "200": 12.5,
        "250": 12.8,
        "300": 13.1,
        "350": 13.4,
        "400": 13.6,
        "450": 13.8,
        "500": 14,
        "550": 14.2,
        "600": 14.4
      },
      "elasticModulusE": {
        "20": 215,
        "50": 212,
        "100": 210,
        "150": 207,
        "200": 205,
        "250": 202,
        "300": 200,
        "350": 195,
        "400": 190,
        "450": 185,
        "500": 180,
        "550": 175,
        "600": 170
      }
    },
    {
      "name": "Сталь 35ХМ (Поковки толщиной или диаметром от 300 до 800 мм, КП275*)",
      "classId": "СЛ",
      "group": "Сталь легированная",
      "mark": "35ХМ",
      "rm": {
        "20": 530,
        "50": 520,
        "100": 510,
        "150": 500,
        "200": 491,
        "250": 491,
        "300": 491,
        "350": 471,
        "400": 441,
        "450": 402,
        "500": 333,
        "550": 333,
        "600": 333
      },
      "rp02": {
        "20": 275,
        "50": 265,
        "100": 265,
        "150": 255,
        "200": 245,
        "250": 245,
        "300": 235,
        "350": 226,
        "400": 206,
        "450": 196,
        "500": 177,
        "550": 177,
        "600": 177
      },
      "elongationA": {
        "20": 12,
        "50": 12,
        "100": 12,
        "150": 12,
        "200": 12,
        "250": 12,
        "300": 12,
        "350": 12,
        "400": 12,
        "450": 12,
        "500": 12,
        "550": 12,
        "600": 12
      },
      "reductionZ": {
        "20": 30,
        "50": 30,
        "100": 31,
        "150": 31,
        "200": 31,
        "250": 32,
        "300": 32,
        "350": 32,
        "400": 32,
        "450": 32,
        "500": 32,
        "550": 32,
        "600": 32
      },
      "thermalExpansionAlpha": {
        "20": 11.5,
        "50": 11.5,
        "100": 11.9,
        "150": 12.2,
        "200": 12.5,
        "250": 12.8,
        "300": 13.1,
        "350": 13.4,
        "400": 13.6,
        "450": 13.8,
        "500": 14,
        "550": 14.2,
        "600": 14.4
      },
      "elasticModulusE": {
        "20": 215,
        "50": 212,
        "100": 210,
        "150": 207,
        "200": 205,
        "250": 202,
        "300": 200,
        "350": 195,
        "400": 190,
        "450": 185,
        "500": 180,
        "550": 175,
        "600": 170
      }
    },
    {
      "name": "Сталь 35ХМ (Поковки толщиной или диаметром до 800 мм, КП315*)",
      "classId": "СЛ",
      "group": "Сталь легированная",
      "mark": "35ХМ",
      "rm": {
        "20": 570,
        "50": 559,
        "100": 549,
        "150": 540,
        "200": 530,
        "250": 520,
        "300": 510,
        "350": 500,
        "400": 471,
        "450": 432,
        "500": 363,
        "550": 363,
        "600": 363
      },
      "rp02": {
        "20": 315,
        "50": 304,
        "100": 294,
        "150": 294,
        "200": 284,
        "250": 275,
        "300": 265,
        "350": 245,
        "400": 235,
        "450": 226,
        "500": 196,
        "550": 196,
        "600": 196
      },
      "elongationA": {
        "20": 10,
        "50": 10,
        "100": 10,
        "150": 10,
        "200": 10,
        "250": 10,
        "300": 10,
        "350": 10,
        "400": 10,
        "450": 10,
        "500": 10,
        "550": 10,
        "600": 10
      },
      "reductionZ": {
        "20": 30,
        "50": 31,
        "100": 31,
        "150": 31,
        "200": 31,
        "250": 31,
        "300": 32,
        "350": 32,
        "400": 32,
        "450": 32,
        "500": 32,
        "550": 32,
        "600": 32
      },
      "thermalExpansionAlpha": {
        "20": 11.5,
        "50": 11.5,
        "100": 11.9,
        "150": 12.2,
        "200": 12.5,
        "250": 12.8,
        "300": 13.1,
        "350": 13.4,
        "400": 13.6,
        "450": 13.8,
        "500": 14,
        "550": 14.2,
        "600": 14.4
      },
      "elasticModulusE": {
        "20": 215,
        "50": 212,
        "100": 210,
        "150": 207,
        "200": 205,
        "250": 202,
        "300": 200,
        "350": 195,
        "400": 190,
        "450": 185,
        "500": 180,
        "550": 175,
        "600": 170
      }
    },
    {
      "name": "Сталь 35ХМ (Поковки толщиной или диаметром до 800 мм, КП345*)",
      "classId": "СЛ",
      "group": "Сталь легированная",
      "mark": "35ХМ",
      "rm": {
        "20": 590,
        "50": 590,
        "100": 569,
        "150": 559,
        "200": 549,
        "250": 540,
        "300": 530,
        "350": 520,
        "400": 491,
        "450": 451,
        "500": 373,
        "550": 373,
        "600": 373
      },
      "rp02": {
        "20": 345,
        "50": 333,
        "100": 323,
        "150": 314,
        "200": 314,
        "250": 294,
        "300": 294,
        "350": 294,
        "400": 245,
        "450": 245,
        "500": 216,
        "550": 216,
        "600": 216
      },
      "elongationA": {
        "20": 10,
        "50": 10,
        "100": 10,
        "150": 10,
        "200": 10,
        "250": 10,
        "300": 10,
        "350": 10,
        "400": 10,
        "450": 10,
        "500": 10,
        "550": 10,
        "600": 10
      },
      "reductionZ": {
        "20": 30,
        "50": 31,
        "100": 31,
        "150": 31,
        "200": 31,
        "250": 31,
        "300": 32,
        "350": 32,
        "400": 32,
        "450": 32,
        "500": 32,
        "550": 32,
        "600": 32
      },
      "thermalExpansionAlpha": {
        "20": 11.5,
        "50": 11.5,
        "100": 11.9,
        "150": 12.2,
        "200": 12.5,
        "250": 12.8,
        "300": 13.1,
        "350": 13.4,
        "400": 13.6,
        "450": 13.8,
        "500": 14,
        "550": 14.2,
        "600": 14.4
      },
      "elasticModulusE": {
        "20": 215,
        "50": 212,
        "100": 210,
        "150": 207,
        "200": 205,
        "250": 202,
        "300": 200,
        "350": 195,
        "400": 190,
        "450": 185,
        "500": 180,
        "550": 175,
        "600": 170
      }
    },
    {
      "name": "Сталь 35ХМ (Поковки толщиной или диаметром от 50 до 800 мм, КП395*)",
      "classId": "СЛ",
      "group": "Сталь легированная",
      "mark": "35ХМ",
      "rm": {
        "20": 615,
        "50": 608,
        "100": 596,
        "150": 589,
        "200": 589,
        "250": 569,
        "300": 559,
        "350": 549,
        "400": 510,
        "450": 471,
        "500": 392,
        "550": 392,
        "600": 392
      },
      "rp02": {
        "20": 395,
        "50": 395,
        "100": 373,
        "150": 363,
        "200": 353,
        "250": 343,
        "300": 333,
        "350": 323,
        "400": 294,
        "450": 294,
        "500": 245,
        "550": 245,
        "600": 245
      },
      "elongationA": {
        "20": 10,
        "50": 10,
        "100": 10,
        "150": 10,
        "200": 10,
        "250": 10,
        "300": 10,
        "350": 10,
        "400": 10,
        "450": 10,
        "500": 10,
        "550": 10,
        "600": 10
      },
      "reductionZ": {
        "20": 30,
        "50": 31,
        "100": 31,
        "150": 31,
        "200": 31,
        "250": 31,
        "300": 32,
        "350": 32,
        "400": 32,
        "450": 32,
        "500": 32,
        "550": 32,
        "600": 32
      },
      "thermalExpansionAlpha": {
        "20": 11.5,
        "50": 11.5,
        "100": 11.9,
        "150": 12.2,
        "200": 12.5,
        "250": 12.8,
        "300": 13.1,
        "350": 13.4,
        "400": 13.6,
        "450": 13.8,
        "500": 14,
        "550": 14.2,
        "600": 14.4
      },
      "elasticModulusE": {
        "20": 215,
        "50": 212,
        "100": 210,
        "150": 207,
        "200": 205,
        "250": 202,
        "300": 200,
        "350": 195,
        "400": 190,
        "450": 185,
        "500": 180,
        "550": 175,
        "600": 170
      }
    },
    {
      "name": "Сталь 35ХМ (Поковки толщиной или диаметром от 50 до 500 мм, КП440*)",
      "classId": "СЛ",
      "group": "Сталь легированная",
      "mark": "35ХМ",
      "rm": {
        "20": 635,
        "50": 628,
        "100": 618,
        "150": 598,
        "200": 598,
        "250": 589,
        "300": 589,
        "350": 559,
        "400": 530,
        "450": 491,
        "500": 392,
        "550": 392,
        "600": 392
      },
      "rp02": {
        "20": 440,
        "50": 432,
        "100": 422,
        "150": 412,
        "200": 402,
        "250": 392,
        "300": 392,
        "350": 363,
        "400": 323,
        "450": 314,
        "500": 294,
        "550": 294,
        "600": 294
      },
      "elongationA": {
        "20": 10,
        "50": 10,
        "100": 10,
        "150": 10,
        "200": 10,
        "250": 10,
        "300": 10,
        "350": 10,
        "400": 10,
        "450": 10,
        "500": 10,
        "550": 10,
        "600": 10
      },
      "reductionZ": {
        "20": 30,
        "50": 31,
        "100": 31,
        "150": 31,
        "200": 31,
        "250": 31,
        "300": 32,
        "350": 32,
        "400": 32,
        "450": 32,
        "500": 32,
        "550": 32,
        "600": 32
      },
      "thermalExpansionAlpha": {
        "20": 11.5,
        "50": 11.5,
        "100": 11.9,
        "150": 12.2,
        "200": 12.5,
        "250": 12.8,
        "300": 13.1,
        "350": 13.4,
        "400": 13.6,
        "450": 13.8,
        "500": 14,
        "550": 14.2,
        "600": 14.4
      },
      "elasticModulusE": {
        "20": 215,
        "50": 212,
        "100": 210,
        "150": 207,
        "200": 205,
        "250": 202,
        "300": 200,
        "350": 195,
        "400": 190,
        "450": 185,
        "500": 180,
        "550": 175,
        "600": 170
      }
    },
    {
      "name": "Сталь 35ХМ (Поковки толщиной или диаметром до 300 мм, КП490*)",
      "classId": "СЛ",
      "group": "Сталь легированная",
      "mark": "35ХМ",
      "rm": {
        "20": 657,
        "50": 647,
        "100": 638,
        "150": 628,
        "200": 608,
        "250": 598,
        "300": 589,
        "350": 579,
        "400": 540,
        "450": 500,
        "500": 422,
        "550": 422,
        "600": 422
      },
      "rp02": {
        "20": 490,
        "50": 471,
        "100": 461,
        "150": 461,
        "200": 441,
        "250": 432,
        "300": 412,
        "350": 402,
        "400": 363,
        "450": 353,
        "500": 304,
        "550": 304,
        "600": 304
      },
      "elongationA": {
        "20": 10,
        "50": 10,
        "100": 10,
        "150": 10,
        "200": 10,
        "250": 10,
        "300": 10,
        "350": 10,
        "400": 10,
        "450": 10,
        "500": 10,
        "550": 10,
        "600": 10
      },
      "reductionZ": {
        "20": 30,
        "50": 31,
        "100": 31,
        "150": 31,
        "200": 31,
        "250": 31,
        "300": 32,
        "350": 32,
        "400": 32,
        "450": 32,
        "500": 32,
        "550": 32,
        "600": 32
      },
      "thermalExpansionAlpha": {
        "20": 11.5,
        "50": 11.5,
        "100": 11.9,
        "150": 12.2,
        "200": 12.5,
        "250": 12.8,
        "300": 13.1,
        "350": 13.4,
        "400": 13.6,
        "450": 13.8,
        "500": 14,
        "550": 14.2,
        "600": 14.4
      },
      "elasticModulusE": {
        "20": 215,
        "50": 212,
        "100": 210,
        "150": 207,
        "200": 205,
        "250": 202,
        "300": 200,
        "350": 195,
        "400": 190,
        "450": 185,
        "500": 180,
        "550": 175,
        "600": 170
      }
    },
    {
      "name": "Сталь 35ХМ (Поковки толщиной или диаметром до 50 мм, КП540*)",
      "classId": "СЛ",
      "group": "Сталь легированная",
      "mark": "35ХМ",
      "rm": {
        "20": 685,
        "50": 685,
        "100": 667,
        "150": 647,
        "200": 638,
        "250": 628,
        "300": 618,
        "350": 608,
        "400": 569,
        "450": 530,
        "500": 432,
        "550": 432,
        "600": 432
      },
      "rp02": {
        "20": 540,
        "50": 520,
        "100": 510,
        "150": 500,
        "200": 491,
        "250": 471,
        "300": 461,
        "350": 441,
        "400": 392,
        "450": 392,
        "500": 343,
        "550": 343,
        "600": 343
      },
      "elongationA": {
        "20": 10,
        "50": 10,
        "100": 10,
        "150": 10,
        "200": 10,
        "250": 10,
        "300": 10,
        "350": 10,
        "400": 10,
        "450": 10,
        "500": 10,
        "550": 10,
        "600": 10
      },
      "reductionZ": {
        "20": 30,
        "50": 31,
        "100": 31,
        "150": 31,
        "200": 31,
        "250": 31,
        "300": 32,
        "350": 32,
        "400": 32,
        "450": 32,
        "500": 32,
        "550": 32,
        "600": 32
      },
      "thermalExpansionAlpha": {
        "20": 11.5,
        "50": 11.5,
        "100": 11.9,
        "150": 12.2,
        "200": 12.5,
        "250": 12.8,
        "300": 13.1,
        "350": 13.4,
        "400": 13.6,
        "450": 13.8,
        "500": 14,
        "550": 14.2,
        "600": 14.4
      },
      "elasticModulusE": {
        "20": 215,
        "50": 212,
        "100": 210,
        "150": 207,
        "200": 205,
        "250": 202,
        "300": 200,
        "350": 195,
        "400": 190,
        "450": 185,
        "500": 180,
        "550": 175,
        "600": 170
      }
    },
    {
      "name": "Сталь 35ХМ (Поковки толщиной или диаметром до 100 мм, КП590*)",
      "classId": "СЛ",
      "group": "Сталь легированная",
      "mark": "35ХМ",
      "rm": {
        "20": 735,
        "50": 726,
        "100": 716,
        "150": 697,
        "200": 687,
        "250": 687,
        "300": 667,
        "350": 647,
        "400": 608,
        "450": 569,
        "500": 461,
        "550": 461,
        "600": 461
      },
      "rp02": {
        "20": 590,
        "50": 569,
        "100": 559,
        "150": 549,
        "200": 530,
        "250": 520,
        "300": 491,
        "350": 491,
        "400": 432,
        "450": 422,
        "500": 373,
        "550": 373,
        "600": 373
      },
      "elongationA": {
        "20": 10,
        "50": 10,
        "100": 10,
        "150": 10,
        "200": 10,
        "250": 10,
        "300": 10,
        "350": 10,
        "400": 10,
        "450": 10,
        "500": 10,
        "550": 10,
        "600": 10
      },
      "reductionZ": {
        "20": 30,
        "50": 31,
        "100": 31,
        "150": 31,
        "200": 31,
        "250": 31,
        "300": 32,
        "350": 32,
        "400": 32,
        "450": 32,
        "500": 32,
        "550": 32,
        "600": 32
      },
      "thermalExpansionAlpha": {
        "20": 11.5,
        "50": 11.5,
        "100": 11.9,
        "150": 12.2,
        "200": 12.5,
        "250": 12.8,
        "300": 13.1,
        "350": 13.4,
        "400": 13.6,
        "450": 13.8,
        "500": 14,
        "550": 14.2,
        "600": 14.4
      },
      "elasticModulusE": {
        "20": 215,
        "50": 212,
        "100": 210,
        "150": 207,
        "200": 205,
        "250": 202,
        "300": 200,
        "350": 195,
        "400": 190,
        "450": 185,
        "500": 180,
        "550": 175,
        "600": 170
      }
    },
    {
      "name": "Сталь 35ХМ (Прутки и полосы толщиной или диаметром до 80 мм)",
      "classId": "СЛ",
      "group": "Сталь легированная",
      "mark": "35ХМ",
      "rm": {
        "20": 932,
        "50": 912,
        "100": 903,
        "150": 883,
        "200": 883,
        "250": 853,
        "300": 844,
        "350": 824,
        "400": 785,
        "450": 716,
        "500": 589,
        "550": 589,
        "600": 589
      },
      "rp02": {
        "20": 834,
        "50": 814,
        "100": 795,
        "150": 785,
        "200": 755,
        "250": 736,
        "300": 716,
        "350": 687,
        "400": 618,
        "450": 598,
        "500": 530,
        "550": 530,
        "600": 530
      },
      "elongationA": {
        "20": 12,
        "50": 12,
        "100": 12,
        "150": 12,
        "200": 12,
        "250": 12,
        "300": 12,
        "350": 12,
        "400": 12,
        "450": 12,
        "500": 12,
        "550": 12,
        "600": 12
      },
      "reductionZ": {
        "20": 45,
        "50": 46,
        "100": 46,
        "150": 46,
        "200": 47,
        "250": 47,
        "300": 48,
        "350": 48,
        "400": 48,
        "450": 48,
        "500": 48,
        "550": 48,
        "600": 48
      },
      "thermalExpansionAlpha": {
        "20": 11.5,
        "50": 11.5,
        "100": 11.9,
        "150": 12.2,
        "200": 12.5,
        "250": 12.8,
        "300": 13.1,
        "350": 13.4,
        "400": 13.6,
        "450": 13.8,
        "500": 14,
        "550": 14.2,
        "600": 14.4
      },
      "elasticModulusE": {
        "20": 215,
        "50": 212,
        "100": 210,
        "150": 207,
        "200": 205,
        "250": 202,
        "300": 200,
        "350": 195,
        "400": 190,
        "450": 185,
        "500": 180,
        "550": 175,
        "600": 170
      }
    },
    {
      "name": "Сталь 35ХМ (Прутки и полосы толщиной или диаметром от 80 до 150 мм)",
      "classId": "СЛ",
      "group": "Сталь легированная",
      "mark": "35ХМ",
      "rm": {
        "20": 932,
        "50": 912,
        "100": 903,
        "150": 883,
        "200": 883,
        "250": 853,
        "300": 844,
        "350": 824,
        "400": 785,
        "450": 716,
        "500": 589,
        "550": 589,
        "600": 589
      },
      "rp02": {
        "20": 834,
        "50": 814,
        "100": 795,
        "150": 785,
        "200": 755,
        "250": 736,
        "300": 716,
        "350": 687,
        "400": 618,
        "450": 598,
        "500": 530,
        "550": 530,
        "600": 530
      },
      "elongationA": {
        "20": 10,
        "50": 10,
        "100": 10,
        "150": 10,
        "200": 10,
        "250": 10,
        "300": 10,
        "350": 10,
        "400": 10,
        "450": 10,
        "500": 10,
        "550": 10,
        "600": 10
      },
      "reductionZ": {
        "20": 40,
        "50": 41,
        "100": 41,
        "150": 41,
        "200": 42,
        "250": 42,
        "300": 42,
        "350": 42,
        "400": 42,
        "450": 42,
        "500": 42,
        "550": 42,
        "600": 42
      },
      "thermalExpansionAlpha": {
        "20": 11.5,
        "50": 11.5,
        "100": 11.9,
        "150": 12.2,
        "200": 12.5,
        "250": 12.8,
        "300": 13.1,
        "350": 13.4,
        "400": 13.6,
        "450": 13.8,
        "500": 14,
        "550": 14.2,
        "600": 14.4
      },
      "elasticModulusE": {
        "20": 215,
        "50": 212,
        "100": 210,
        "150": 207,
        "200": 205,
        "250": 202,
        "300": 200,
        "350": 195,
        "400": 190,
        "450": 185,
        "500": 180,
        "550": 175,
        "600": 170
      }
    },
    {
      "name": "Сталь 35ХМ (Прутки и полосы толщиной или диаметром от 150 до 250 мм)",
      "classId": "СЛ",
      "group": "Сталь легированная",
      "mark": "35ХМ",
      "rm": {
        "20": 932,
        "50": 912,
        "100": 903,
        "150": 883,
        "200": 883,
        "250": 853,
        "300": 844,
        "350": 824,
        "400": 785,
        "450": 716,
        "500": 589,
        "550": 589,
        "600": 589
      },
      "rp02": {
        "20": 834,
        "50": 814,
        "100": 795,
        "150": 785,
        "200": 755,
        "250": 736,
        "300": 716,
        "350": 687,
        "400": 618,
        "450": 698,
        "500": 530,
        "550": 530,
        "600": 530
      },
      "elongationA": {
        "20": 9,
        "50": 9,
        "100": 9,
        "150": 9,
        "200": 9,
        "250": 9,
        "300": 9,
        "350": 9,
        "400": 9,
        "450": 9,
        "500": 9,
        "550": 9,
        "600": 9
      },
      "reductionZ": {
        "20": 35,
        "50": 36,
        "100": 36,
        "150": 36,
        "200": 37,
        "250": 37,
        "300": 37,
        "350": 37,
        "400": 37,
        "450": 37,
        "500": 37,
        "550": 37,
        "600": 37
      },
      "thermalExpansionAlpha": {
        "20": 11.5,
        "50": 11.5,
        "100": 11.9,
        "150": 12.2,
        "200": 12.5,
        "250": 12.8,
        "300": 13.1,
        "350": 13.4,
        "400": 13.6,
        "450": 13.8,
        "500": 14,
        "550": 14.2,
        "600": 14.4
      },
      "elasticModulusE": {
        "20": 215,
        "50": 212,
        "100": 210,
        "150": 207,
        "200": 205,
        "250": 202,
        "300": 200,
        "350": 195,
        "400": 190,
        "450": 185,
        "500": 180,
        "550": 175,
        "600": 170
      }
    },
    {
      "name": "Сталь 35ХМ (Заготовки крепежных деталей толщиной или диаметром до 300 мм, КП440*)",
      "classId": "СЛ",
      "group": "Сталь легированная",
      "mark": "35ХМ",
      "rm": {
        "20": 491,
        "50": 479,
        "100": 469,
        "150": 459,
        "200": 459,
        "250": 449,
        "300": 439,
        "350": 428,
        "400": 408,
        "450": 367,
        "500": 316,
        "550": 316,
        "600": 316
      },
      "rp02": {
        "20": 440,
        "50": 423,
        "100": 407,
        "150": 407,
        "200": 407,
        "250": 389,
        "300": 371,
        "350": 353,
        "400": 333,
        "450": 319,
        "500": 283,
        "550": 283,
        "600": 283
      },
      "elongationA": {
        "20": 15,
        "50": 15,
        "100": 15,
        "150": 15,
        "200": 15,
        "250": 15,
        "300": 15,
        "350": 15,
        "400": 15,
        "450": 15,
        "500": 15,
        "550": 15,
        "600": 15
      },
      "reductionZ": {
        "20": 40,
        "50": 41,
        "100": 41,
        "150": 41,
        "200": 41,
        "250": 41,
        "300": 43,
        "350": 43,
        "400": 43,
        "450": 43,
        "500": 43,
        "550": 43,
        "600": 43
      },
      "thermalExpansionAlpha": {
        "20": 11.5,
        "50": 11.5,
        "100": 11.9,
        "150": 12.2,
        "200": 12.5,
        "250": 12.8,
        "300": 13.1,
        "350": 13.4,
        "400": 13.6,
        "450": 13.8,
        "500": 14,
        "550": 14.2,
        "600": 14.4
      },
      "elasticModulusE": {
        "20": 215,
        "50": 212,
        "100": 210,
        "150": 207,
        "200": 205,
        "250": 202,
        "300": 200,
        "350": 195,
        "400": 190,
        "450": 185,
        "500": 180,
        "550": 175,
        "600": 170
      }
    },
    {
      "name": "Сталь 35ХМ (Заготовки крепежных деталей толщиной или диаметром до 300 мм, КП640*)",
      "classId": "СЛ",
      "group": "Сталь легированная",
      "mark": "35ХМ",
      "rm": {
        "20": 784,
        "50": 765,
        "100": 749,
        "150": 732,
        "200": 732,
        "250": 717,
        "300": 701,
        "350": 701,
        "400": 651,
        "450": 586,
        "500": 505,
        "550": 505,
        "600": 505
      },
      "rp02": {
        "20": 640,
        "50": 611,
        "100": 588,
        "150": 588,
        "200": 588,
        "250": 562,
        "300": 536,
        "350": 500,
        "400": 484,
        "450": 460,
        "500": 408,
        "550": 408,
        "600": 408
      },
      "elongationA": {
        "20": 12,
        "50": 12,
        "100": 12,
        "150": 12,
        "200": 12,
        "250": 12,
        "300": 12,
        "350": 12,
        "400": 12,
        "450": 12,
        "500": 12,
        "550": 12,
        "600": 12
      },
      "reductionZ": {
        "20": 38,
        "50": 38,
        "100": 39,
        "150": 39,
        "200": 39,
        "250": 41,
        "300": 41,
        "350": 41,
        "400": 41,
        "450": 41,
        "500": 41,
        "550": 41,
        "600": 41
      },
      "thermalExpansionAlpha": {
        "20": 11.5,
        "50": 11.5,
        "100": 11.9,
        "150": 12.2,
        "200": 12.5,
        "250": 12.8,
        "300": 13.1,
        "350": 13.4,
        "400": 13.6,
        "450": 13.8,
        "500": 14,
        "550": 14.2,
        "600": 14.4
      },
      "elasticModulusE": {
        "20": 215,
        "50": 212,
        "100": 210,
        "150": 207,
        "200": 205,
        "250": 202,
        "300": 200,
        "350": 195,
        "400": 190,
        "450": 185,
        "500": 180,
        "550": 175,
        "600": 170
      }
    },
    {
      "name": "Сталь 35ХМА (Поковки толщиной от 100 до 300 мм, КП440*)",
      "classId": "СЛ",
      "group": "Сталь легированная",
      "mark": "35ХМА",
      "rm": {
        "20": 635,
        "50": 618,
        "100": 608,
        "150": 598,
        "200": 598,
        "250": 579,
        "300": 569,
        "350": 559,
        "400": 530,
        "450": 489,
        "500": 412,
        "550": 412,
        "600": 412
      },
      "rp02": {
        "20": 440,
        "50": 422,
        "100": 402,
        "150": 402,
        "200": 402,
        "250": 392,
        "300": 373,
        "350": 353,
        "400": 333,
        "450": 314,
        "500": 284,
        "550": 284,
        "600": 284
