Repository: s1wex69/pnae-steel-handbook

# ИНТЕХ-АТОМ — справочник ПНАЭ

Платформа инженерных расчётов на прочность: калькуляторы, справочники и админ-панель.

## Стек

- **Frontend**: React 19, Vite, TypeScript, Tailwind CSS 4, Radix UI (shadcn-стиль)
- **Backend**: Node.js, Express 5, PostgreSQL, mammoth.js, JWT
- **Формулы**: KaTeX

## Быстрый старт

### 1. PostgreSQL

```bash
docker compose up -d
```

### 2. Переменные окружения

Скопируйте `.env.example` в `.env` в корне репозитория.

### 3. Установка и миграции

Рекомендуется **Node.js 22 LTS** (на Windows с путём без кириллицы, например `C:\dev\intech-atom`).

```bash
npm install
npm run db:migrate
npm run db:seed-calculators
```

File: apps/web/public/data/pnae-steel-properties.json (part 8 of 17)
{
  "source": "ПНАЭ физмех свойства.xlsx",
  "standard": "ПНАЭ Г-7-002-86",
  "temperaturesC": [
      },
      "elongationA": {
        "20": 16,
        "50": 16,
        "100": 16,
        "150": 16,
        "200": 16,
        "250": 16,
        "300": 16,
        "350": 16,
        "400": 16,
        "450": 16,
        "500": 16,
        "550": 16,
        "600": 16
      },
      "reductionZ": {
        "20": 45,
        "50": 46,
        "100": 46,
        "150": 46,
        "200": 46,
        "250": 46,
        "300": 48,
        "350": 48,
        "400": 48,
        "450": 48,
        "500": 48,
        "550": 48,
        "600": 48
      },
      "thermalExpansionAlpha": {
        "20": 11.5,
        "50": 11.5,
        "100": 11.9,
        "150": 12.2,
        "200": 12.5,
        "250": 12.8,
        "300": 13.1,
        "350": 13.4,
        "400": 13.6,
        "450": 13.8,
        "500": 14,
        "550": 14.2,
        "600": 14.4
      },
      "elasticModulusE": {
        "20": 215,
        "50": 212,
        "100": 210,
        "150": 207,
        "200": 205,
        "250": 202,
        "300": 200,
        "350": 195,
        "400": 190,
        "450": 185,
        "500": 180,
        "550": 175,
        "600": 170
      }
    },
    {
      "name": "Сталь 35ХМА (Заготовки крепежных деталей толщиной или диаметром от 100 до 300 мм, КП395*)",
      "classId": "СЛ",
      "group": "Сталь легированная",
      "mark": "35ХМА",
      "rm": {
        "20": 618,
        "50": 598,
        "100": 589,
        "150": 579,
        "200": 579,
        "250": 559,
        "300": 549,
        "350": 540,
        "400": 510,
        "450": 461,
        "500": 402,
        "550": 402,
        "600": 402
      },
      "rp02": {
        "20": 395,
        "50": 373,
        "100": 353,
        "150": 353,
        "200": 353,
        "250": 353,
        "300": 333,
        "350": 314,
        "400": 294,
        "450": 275,
        "500": 255,
        "550": 255,
        "600": 255
      },
      "elongationA": {
        "20": 15,
        "50": 15,
        "100": 15,
        "150": 15,
        "200": 15,
        "250": 15,
        "300": 15,
        "350": 15,
        "400": 15,
        "450": 15,
        "500": 15,
        "550": 15,
        "600": 15
      },
      "reductionZ": {
        "20": 40,
        "50": 41,
        "100": 41,
        "150": 41,
        "200": 41,
        "250": 41,
        "300": 43,
        "350": 43,
        "400": 43,
        "450": 43,
        "500": 43,
        "550": 43,
        "600": 43
      },
      "thermalExpansionAlpha": {
        "20": 11.5,
        "50": 11.5,
        "100": 11.9,
        "150": 12.2,
        "200": 12.5,
        "250": 12.8,
        "300": 13.1,
        "350": 13.4,
        "400": 13.6,
        "450": 13.8,
        "500": 14,
        "550": 14.2,
        "600": 14.4
      },
      "elasticModulusE": {
        "20": 215,
        "50": 212,
        "100": 210,
        "150": 207,
        "200": 205,
        "250": 202,
        "300": 200,
        "350": 195,
        "400": 190,
        "450": 185,
        "500": 180,
        "550": 175,
        "600": 170
      }
    },
    {
      "name": "Сталь 35ХМА (Заготовки крепежных деталей толщиной или диаметром от 100 до 200 мм, КП490*)",
      "classId": "СЛ",
      "group": "Сталь легированная",
      "mark": "35ХМА",
      "rm": {
        "20": 638,
        "50": 618,
        "100": 608,
        "150": 598,
        "200": 598,
        "250": 579,
        "300": 569,
        "350": 559,
        "400": 530,
        "450": 481,
        "500": 412,
        "550": 412,
        "600": 412
      },
      "rp02": {
        "20": 490,
        "50": 471,
        "100": 441,
        "150": 441,
        "200": 441,
        "250": 432,
        "300": 412,
        "350": 392,
        "400": 373,
        "450": 343,
        "500": 314,
        "550": 314,
        "600": 314
      },
      "elongationA": {
        "20": 13,
        "50": 13,
        "100": 13,
        "150": 13,
        "200": 13,
        "250": 13,
        "300": 13,
        "350": 13,
        "400": 13,
        "450": 13,
        "500": 13,
        "550": 13,
        "600": 13
      },
      "reductionZ": {
        "20": 40,
        "50": 41,
        "100": 41,
        "150": 41,
        "200": 41,
        "250": 41,
        "300": 43,
        "350": 43,
        "400": 43,
        "450": 43,
        "500": 43,
        "550": 43,
        "600": 43
      },
      "thermalExpansionAlpha": {
        "20": 11.5,
        "50": 11.5,
        "100": 11.9,
        "150": 12.2,
        "200": 12.5,
        "250": 12.8,
        "300": 13.1,
        "350": 13.4,
        "400": 13.6,
        "450": 13.8,
        "500": 14,
        "550": 14.2,
        "600": 14.4
      },
      "elasticModulusE": {
        "20": 215,
        "50": 212,
        "100": 210,
        "150": 207,
        "200": 205,
        "250": 202,
        "300": 200,
        "350": 195,
        "400": 190,
        "450": 185,
        "500": 180,
        "550": 175,
        "600": 170
      }
    },
    {
      "name": "Сталь 35ХМА (Заготовки крепежных деталей толщиной или диаметром до 100 мм, КП590*)",
      "classId": "СЛ",
      "group": "Сталь легированная",
      "mark": "35ХМА",
      "rm": {
        "20": 736,
        "50": 706,
        "100": 697,
        "150": 687,
        "200": 687,
        "250": 667,
        "300": 657,
        "350": 647,
        "400": 608,
        "450": 549,
        "500": 471,
        "550": 471,
        "600": 471
      },
      "rp02": {
        "20": 590,
        "50": 559,
        "100": 530,
        "150": 530,
        "200": 530,
        "250": 520,
        "300": 491,
        "350": 471,
        "400": 441,
        "450": 422,
        "500": 383,
        "550": 383,
        "600": 383
      },
      "elongationA": {
        "20": 14,
        "50": 14,
        "100": 14,
        "150": 14,
        "200": 14,
        "250": 14,
        "300": 14,
        "350": 14,
        "400": 14,
        "450": 14,
        "500": 14,
        "550": 14,
        "600": 14
      },
      "reductionZ": {
        "20": 38,
        "50": 39,
        "100": 39,
        "150": 39,
        "200": 39,
        "250": 39,
        "300": 40,
        "350": 40,
        "400": 40,
        "450": 40,
        "500": 40,
        "550": 40,
        "600": 40
      },
      "thermalExpansionAlpha": {
        "20": 11.5,
        "50": 11.5,
        "100": 11.9,
        "150": 12.2,
        "200": 12.5,
        "250": 12.8,
        "300": 13.1,
        "350": 13.4,
        "400": 13.6,
        "450": 13.8,
        "500": 14,
        "550": 14.2,
        "600": 14.4
      },
      "elasticModulusE": {
        "20": 215,
        "50": 212,
        "100": 210,
        "150": 207,
        "200": 205,
        "250": 202,
        "300": 200,
        "350": 195,
        "400": 190,
        "450": 185,
        "500": 180,
        "550": 175,
        "600": 170
      }
    },
    {
      "name": "Сталь 35ХМА (Заготовки крепежных деталей толщиной или диаметром до 300 мм, КП640*)",
      "classId": "СЛ",
      "group": "Сталь легированная",
      "mark": "35ХМА",
      "rm": {
        "20": 785,
        "50": 765,
        "100": 755,
        "150": 736,
        "200": 726,
        "250": 726,
        "300": 726,
        "350": 697,
        "400": 651,
        "450": 598,
        "500": 491,
        "550": 491,
        "600": 491
      },
      "rp02": {
        "20": 640,
        "50": 618,
        "100": 618,
        "150": 589,
        "200": 569,
        "250": 569,
        "300": 549,
        "350": 520,
        "400": 481,
        "450": 451,
        "500": 412,
        "550": 412,
        "600": 412
      },
      "elongationA": {
        "20": 12,
        "50": 12,
        "100": 12,
        "150": 12,
        "200": 12,
        "250": 12,
        "300": 12,
        "350": 12,
        "400": 12,
        "450": 12,
        "500": 12,
        "550": 12,
        "600": 12
      },
      "reductionZ": {
        "20": 38,
        "50": 38,
        "100": 39,
        "150": 39,
        "200": 40,
        "250": 40,
        "300": 40,
        "350": 40,
        "400": 40,
        "450": 40,
        "500": 40,
        "550": 40,
        "600": 40
      },
      "thermalExpansionAlpha": {
        "20": 11.5,
        "50": 11.5,
        "100": 11.9,
        "150": 12.2,
        "200": 12.5,
        "250": 12.8,
        "300": 13.1,
        "350": 13.4,
        "400": 13.6,
        "450": 13.8,
        "500": 14,
        "550": 14.2,
        "600": 14.4
      },
      "elasticModulusE": {
        "20": 215,
        "50": 212,
        "100": 210,
        "150": 207,
        "200": 205,
        "250": 202,
        "300": 200,
        "350": 195,
        "400": 190,
        "450": 185,
        "500": 180,
        "550": 175,
        "600": 170
      }
    },
    {
      "name": "Сталь 10Х2М (Листы толщиной от 6 до 50 мм)",
      "classId": "СЛ",
      "group": "Сталь легированная",
      "mark": "10Х2М",
      "rm": {
        "20": 392,
        "50": 373,
        "100": 363,
        "150": 353,
        "200": 343,
        "250": 333,
        "300": 323,
        "350": 314,
        "400": 304,
        "450": 294,
        "500": 255,
        "550": 255,
        "600": 255
      },
      "rp02": {
        "20": 294,
        "50": 294,
        "100": 275,
        "150": 265,
        "200": 255,
        "250": 245,
        "300": 245,
        "350": 245,
        "400": 245,
        "450": 245,
        "500": 216,
        "550": 216,
        "600": 216
      },
      "elongationA": {
        "20": 20,
        "50": 20,
        "100": 18,
        "150": 17,
        "200": 15,
        "250": 15,
        "300": 15,
        "350": 15,
        "400": 15,
        "450": 15,
        "500": 15,
        "550": 15,
        "600": 15
      },
      "reductionZ": {
        "20": 62,
        "50": 61,
        "100": 61,
        "150": 61,
        "200": 61,
        "250": 61,
        "300": 60,
        "350": 60,
        "400": 60,
        "450": 60,
        "500": 60,
        "550": 60,
        "600": 60
      },
      "thermalExpansionAlpha": {
        "20": 11.5,
        "50": 11.5,
        "100": 11.9,
        "150": 12.2,
        "200": 12.5,
        "250": 12.8,
        "300": 13.1,
        "350": 13.4,
        "400": 13.6,
        "450": 13.8,
        "500": 14,
        "550": 14.2,
        "600": 14.4
      },
      "elasticModulusE": {
        "20": 210,
        "50": 207,
        "100": 205,
        "150": 202,
        "200": 200,
        "250": 197,
        "300": 195,
        "350": 190,
        "400": 185,
        "450": 180,
        "500": 175,
        "550": 170,
        "600": 165
      }
    },
    {
      "name": "Сталь 10Х2М (Листы толщиной от 50 до 150 мм)",
      "classId": "СЛ",
      "group": "Сталь легированная",
      "mark": "10Х2М",
      "rm": {
        "20": 343,
        "50": 333,
        "100": 333,
        "150": 323,
        "200": 323,
        "250": 314,
        "300": 314,
        "350": 304,
        "400": 294,
        "450": 294,
        "500": 255,
        "550": 255,
        "600": 255
      },
      "rp02": {
        "20": 196,
        "50": 196,
        "100": 196,
        "150": 196,
        "200": 196,
        "250": 177,
        "300": 177,
        "350": 167,
        "400": 167,
        "450": 167,
        "500": 142,
        "550": 142,
        "600": 142
      },
      "elongationA": {
        "20": 20,
        "50": 20,
        "100": 18,
        "150": 17,
        "200": 16,
        "250": 15,
        "300": 15,
        "350": 15,
        "400": 15,
        "450": 15,
        "500": 15,
        "550": 15,
        "600": 15
      },
      "reductionZ": {
        "20": 55,
        "50": 55,
        "100": 55,
        "150": 55,
        "200": 55,
        "250": 55,
        "300": 55,
        "350": 52,
        "400": 52,
        "450": 50,
        "500": 55,
        "550": 55,
        "600": 55
      },
      "thermalExpansionAlpha": {
        "20": 11.5,
        "50": 11.5,
        "100": 11.9,
        "150": 12.2,
        "200": 12.5,
        "250": 12.8,
        "300": 13.1,
        "350": 13.4,
        "400": 13.6,
        "450": 13.8,
        "500": 14,
        "550": 14.2,
        "600": 14.4
      },
      "elasticModulusE": {
        "20": 210,
        "50": 207,
        "100": 205,
        "150": 202,
        "200": 200,
        "250": 197,
        "300": 195,
        "350": 190,
        "400": 185,
        "450": 180,
        "500": 175,
        "550": 170,
        "600": 165
      }
    },
    {
      "name": "Сталь 10Х2М (Бесшовные холоднокатаные трубы диаметром от 12 до 60 мм)",
      "classId": "СЛ",
      "group": "Сталь легированная",
      "mark": "10Х2М",
      "rm": {
        "20": 392,
        "50": 392,
        "100": 363,
        "150": 353,
        "200": 343,
        "250": 333,
        "300": 323,
        "350": 314,
        "400": 304,
        "450": 294,
        "500": 255,
        "550": 255,
        "600": 255
      },
      "rp02": {
        "20": 245,
        "50": 235,
        "100": 226,
        "150": 216,
        "200": 216,
        "250": 216,
        "300": 216,
        "350": 216,
        "400": 206,
        "450": 176,
        "500": 142,
        "550": 142,
        "600": 142
      },
      "elongationA": {
        "20": 20,
        "50": 20,
        "100": 18,
        "150": 17,
        "200": 16,
        "250": 16,
        "300": 16,
        "350": 16,
        "400": 16,
        "450": 16,
        "500": 16,
        "550": 16,
        "600": 16
      },
      "reductionZ": {
        "20": 62,
        "50": 61,
        "100": 61,
        "150": 61,
        "200": 61,
        "250": 61,
        "300": 60,
        "350": 60,
        "400": 60,
        "450": 60,
        "500": 60,
        "550": 60,
        "600": 60
      },
      "thermalExpansionAlpha": {
        "20": 11.5,
        "50": 11.5,
        "100": 11.9,
        "150": 12.2,
        "200": 12.5,
        "250": 12.8,
        "300": 13.1,
        "350": 13.4,
        "400": 13.6,
        "450": 13.8,
        "500": 14,
        "550": 14.2,
        "600": 14.4
      },
      "elasticModulusE": {
        "20": 210,
        "50": 207,
        "100": 205,
        "150": 202,
        "200": 200,
        "250": 197,
        "300": 195,
        "350": 190,
        "400": 185,
        "450": 180,
        "500": 175,
        "550": 170,
        "600": 165
      }
    },
    {
      "name": "Сталь 10Х2М (Поковки толщиной до 400 мм)",
      "classId": "СЛ",
      "group": "Сталь легированная",
      "mark": "10Х2М",
      "rm": {
        "20": 343,
        "50": 343,
        "100": 343,
        "150": 323,
        "200": 323,
        "250": 314,
        "300": 314,
        "350": 304,
        "400": 304,
        "450": 294,
        "500": 255,
        "550": 255,
        "600": 255
      },
      "rp02": {
        "20": 196,
        "50": 186,
        "100": 186,
        "150": 177,
        "200": 177,
        "250": 177,
        "300": 177,
        "350": 177,
        "400": 177,
        "450": 177,
        "500": 142,
        "550": 142,
        "600": 142
      },
      "elongationA": {
        "20": 20,
        "50": 19,
        "100": 18,
        "150": 17,
        "200": 17,
        "250": 17,
        "300": 17,
        "350": 15,
        "400": 15,
        "450": 15,
        "500": 15,
        "550": 15,
        "600": 15
      },
      "reductionZ": {
        "20": 55,
        "50": 55,
        "100": 55,
        "150": 55,
        "200": 55,
        "250": 55,
        "300": 55,
        "350": 55,
        "400": 55,
        "450": 50,
        "500": 50,
        "550": 50,
        "600": 50
      },
      "thermalExpansionAlpha": {
        "20": 11.5,
        "50": 11.5,
        "100": 11.9,
        "150": 12.2,
        "200": 12.5,
        "250": 12.8,
        "300": 13.1,
        "350": 13.4,
        "400": 13.6,
        "450": 13.8,
        "500": 14,
        "550": 14.2,
        "600": 14.4
      },
      "elasticModulusE": {
        "20": 210,
        "50": 207,
        "100": 205,
        "150": 202,
        "200": 200,
        "250": 197,
        "300": 195,
        "350": 190,
        "400": 185,
        "450": 180,
        "500": 175,
        "550": 170,
        "600": 165
      }
    },
    {
      "name": "Сталь 12X2M (Поковки толщиной до 400 мм)",
      "classId": "СЛ",
      "group": "Сталь легированная",
      "mark": "12Х2М",
      "rm": {
        "20": 343,
        "50": 343,
        "100": 343,
        "150": 323,
        "200": 323,
        "250": 314,
        "300": 314,
        "350": 304,
        "400": 304,
        "450": 294,
        "500": 255,
        "550": 255,
        "600": 255
      },
      "rp02": {
        "20": 196,
        "50": 186,
        "100": 186,
        "150": 177,
        "200": 177,
        "250": 177,
        "300": 177,
        "350": 177,
        "400": 177,
        "450": 177,
        "500": 142,
        "550": 142,
        "600": 142
      },
      "elongationA": {
        "20": 20,
        "50": 19,
        "100": 18,
        "150": 17,
        "200": 17,
        "250": 17,
        "300": 17,
        "350": 15,
        "400": 15,
        "450": 15,
        "500": 15,
        "550": 15,
        "600": 15
      },
      "reductionZ": {
        "20": 55,
        "50": 55,
        "100": 55,
        "150": 55,
        "200": 55,
        "250": 55,
        "300": 55,
        "350": 55,
        "400": 55,
        "450": 50,
        "500": 50,
        "550": 50,
        "600": 50
      },
      "thermalExpansionAlpha": {
        "20": 11.5,
        "50": 11.5,
        "100": 11.9,
        "150": 12.2,
        "200": 12.5,
        "250": 12.8,
        "300": 13.1,
        "350": 13.4,
        "400": 13.6,
        "450": 13.8,
        "500": 14,
        "550": 14.2,
        "600": 14.4
      },
      "elasticModulusE": {
        "20": 210,
        "50": 207,
        "100": 205,
        "150": 202,
        "200": 200,
        "250": 197,
        "300": 195,
        "350": 190,
        "400": 185,
        "450": 180,
        "500": 175,
        "550": 170,
        "600": 165
      }
    },
    {
      "name": "Сталь 12MX (Поковки толщиной от 20 до 130 мм)",
      "classId": "СЛ",
      "group": "Сталь легированная",
      "mark": "12МХ",
      "rm": {
        "20": 441,
        "50": 432,
        "100": 432,
        "150": 432,
        "200": 432,
        "250": 432,
        "300": 432,
        "350": 402,
        "400": 373,
        "450": 333,
        "500": 294,
        "550": 294,
        "600": 294
      },
      "rp02": {
        "20": 235,
        "50": 235,
        "100": 235,
        "150": 235,
        "200": 235,
        "250": 235,
        "300": 235,
        "350": 216,
        "400": 206,
        "450": 206,
        "500": 196,
        "550": 196,
        "600": 196
      },
      "elongationA": {
        "20": 18,
        "50": 18,
        "100": 18,
        "150": 18,
        "200": 18,
        "250": 18,
        "300": 18,
        "350": 16,
        "400": 16,
        "450": 16,
        "500": 15,
        "550": 15,
        "600": 15
      },
      "reductionZ": {
        "20": 32,
        "50": 33,
        "100": 33,
        "150": 31,
        "200": 29,
        "250": 29,
        "300": 28,
        "350": 28,
        "400": 31,
        "450": 31,
        "500": 31,
        "550": 31,
        "600": 31
      },
      "thermalExpansionAlpha": {
        "20": 11.5,
        "50": 11.5,
        "100": 11.9,
        "150": 12.2,
        "200": 12.5,
        "250": 12.8,
        "300": 13.1,
        "350": 13.4,
        "400": 13.6,
        "450": 13.8,
        "500": 14,
        "550": 14.2,
        "600": 14.4
      },
      "elasticModulusE": {
        "20": 210,
        "50": 207,
        "100": 205,
        "150": 202,
        "200": 200,
        "250": 197,
        "300": 195,
        "350": 190,
        "400": 185,
        "450": 180,
        "500": 175,
        "550": 170,
        "600": 165
      }
    },
    {
      "name": "Сталь 12MX (Поковки толщиной до 25 мм)",
      "classId": "СЛ",
      "group": "Сталь легированная",
      "mark": "12МХ",
      "rm": {
        "20": 412,
        "50": 412,
        "100": 402,
        "150": 402,
        "200": 392,
        "250": 383,
        "300": 383,
        "350": 373,
        "400": 353,
        "450": 314,
        "500": 275,
        "550": 275,
        "600": 275
      },
      "rp02": {
        "20": 235,
        "50": 235,
        "100": 235,
        "150": 235,
        "200": 235,
        "250": 235,
        "300": 235,
        "350": 216,
        "400": 206,
        "450": 206,
        "500": 196,
        "550": 196,
        "600": 196
      },
      "elongationA": {
        "20": 21,
        "50": 20,
        "100": 20,
        "150": 18,
        "200": 17,
        "250": 15,
        "300": 15,
        "350": 15,
        "400": 15,
        "450": 15,
        "500": 15,
        "550": 15,
        "600": 15
      },
      "reductionZ": {
        "20": 45,
        "50": 44,
        "100": 43,
        "150": 42,
        "200": 41,
        "250": 40,
        "300": 40,
        "350": 40,
        "400": 40,
        "450": 40,
        "500": 40,
        "550": 40,
        "600": 40
      },
      "thermalExpansionAlpha": {
        "20": 11.5,
        "50": 11.5,
        "100": 11.9,
        "150": 12.2,
        "200": 12.5,
        "250": 12.8,
        "300": 13.1,
        "350": 13.4,
        "400": 13.6,
        "450": 13.8,
        "500": 14,
        "550": 14.2,
        "600": 14.4
      },
      "elasticModulusE": {
        "20": 210,
        "50": 207,
        "100": 205,
        "150": 202,
        "200": 200,
        "250": 197,
        "300": 195,
        "350": 190,
        "400": 185,
        "450": 180,
        "500": 175,
        "550": 170,
        "600": 165
      }
    },
    {
      "name": "Сталь 12MX (Прутки, полосы толщиной или диаметром до 90 мм)",
      "classId": "СЛ",
      "group": "Сталь легированная",
      "mark": "12МХ",
      "rm": {
        "20": 412,
        "50": 412,
        "100": 402,
        "150": 402,
        "200": 392,
        "250": 383,
        "300": 383,
        "350": 373,
        "400": 353,
        "450": 314,
        "500": 275,
        "550": 275,
        "600": 275
      },
      "rp02": {
        "20": 235,
        "50": 235,
        "100": 235,
        "150": 235,
        "200": 235,
        "250": 235,
        "300": 235,
        "350": 216,
        "400": 206,
        "450": 206,
        "500": 196,
        "550": 196,
        "600": 196
      },
      "elongationA": {
        "20": 21,
        "50": 20,
        "100": 20,
        "150": 18,
        "200": 17,
        "250": 15,
        "300": 15,
        "350": 15,
        "400": 15,
        "450": 15,
        "500": 15,
        "550": 15,
        "600": 15
      },
      "reductionZ": {
        "20": 45,
        "50": 44,
        "100": 43,
        "150": 42,
        "200": 41,
        "250": 40,
        "300": 40,
        "350": 40,
        "400": 40,
        "450": 40,
        "500": 40,
        "550": 40,
        "600": 40
      },
      "thermalExpansionAlpha": {
        "20": 11.5,
        "50": 11.5,
        "100": 11.9,
        "150": 12.2,
        "200": 12.5,
        "250": 12.8,
        "300": 13.1,
        "350": 13.4,
        "400": 13.6,
        "450": 13.8,
        "500": 14,
        "550": 14.2,
        "600": 14.4
      },
      "elasticModulusE": {
        "20": 210,
        "50": 207,
        "100": 205,
        "150": 202,
        "200": 200,
        "250": 197,
        "300": 195,
        "350": 190,
        "400": 185,
        "450": 180,
        "500": 175,
        "550": 170,
        "600": 165
      }
    },
    {
      "name": "Сталь 12MX (Прутки, полосы толщиной или диаметром от 90 до 150 мм)",
      "classId": "СЛ",
      "group": "Сталь легированная",
      "mark": "12МХ",
      "rm": {
        "20": 412,
        "50": 412,
        "100": 402,
        "150": 402,
        "200": 392,
        "250": 383,
        "300": 383,
        "350": 373,
        "400": 353,
        "450": 314,
        "500": 275,
        "550": 275,
        "600": 275
      },
      "rp02": {
        "20": 235,
        "50": 235,
        "100": 235,
        "150": 235,
        "200": 226,
        "250": 226,
        "300": 216,
        "350": 206,
        "400": 196,
        "450": 186,
        "500": 177,
        "550": 177,
        "600": 177
      },
      "elongationA": {
        "20": 19,
        "50": 18,
        "100": 18,
        "150": 16,
        "200": 15,
        "250": 14,
        "300": 14,
        "350": 14,
        "400": 14,
        "450": 14,
        "500": 14,
        "550": 14,
        "600": 14
      },
      "reductionZ": {
        "20": 40,
        "50": 39,
        "100": 38,
        "150": 37,
        "200": 36,
        "250": 35,
        "300": 35,
        "350": 35,
        "400": 35,
        "450": 35,
        "500": 35,
        "550": 35,
        "600": 35
      },
      "thermalExpansionAlpha": {
        "20": 11.5,
        "50": 11.5,
        "100": 11.9,
        "150": 12.2,
        "200": 12.5,
        "250": 12.8,
        "300": 13.1,
        "350": 13.4,
        "400": 13.6,
        "450": 13.8,
        "500": 14,
        "550": 14.2,
        "600": 14.4
      },
      "elasticModulusE": {
        "20": 210,
        "50": 207,
        "100": 205,
        "150": 202,
        "200": 200,
        "250": 197,
        "300": 195,
        "350": 190,
        "400": 185,
        "450": 180,
        "500": 175,
        "550": 170,
        "600": 165
      }
    },
    {
      "name": "Сталь 12MX (Прутки, полосы толщиной или диаметром от 150 до 200 мм)",
      "classId": "СЛ",
      "group": "Сталь легированная",
      "mark": "12МХ",
      "rm": {
        "20": 412,
        "50": 412,
        "100": 402,
        "150": 402,
        "200": 392,
        "250": 383,
        "300": 383,
        "350": 373,
        "400": 353,
        "450": 314,
        "500": 275,
        "550": 275,
        "600": 275
      },
      "rp02": {
        "20": 235,
        "50": 235,
        "100": 235,
        "150": 235,
        "200": 226,
        "250": 226,
        "300": 216,
        "350": 206,
        "400": 196,
        "450": 186,
        "500": 177,
        "550": 177,
        "600": 177
      },
      "elongationA": {
        "20": 18,
        "50": 17,
        "100": 17,
        "150": 15,
        "200": 14,
        "250": 13,
        "300": 13,
        "350": 13,
        "400": 13,
        "450": 13,
        "500": 13,
        "550": 13,
        "600": 13
      },
      "reductionZ": {
        "20": 35,
        "50": 34,
        "100": 33,
        "150": 33,
        "200": 32,
        "250": 31,
        "300": 31,
        "350": 31,
        "400": 31,
        "450": 31,
        "500": 31,
        "550": 31,
        "600": 31
      },
      "thermalExpansionAlpha": {
        "20": 11.5,
        "50": 11.5,
        "100": 11.9,
        "150": 12.2,
        "200": 12.5,
        "250": 12.8,
        "300": 13.1,
        "350": 13.4,
        "400": 13.6,
        "450": 13.8,
        "500": 14,
        "550": 14.2,
        "600": 14.4
      },
      "elasticModulusE": {
        "20": 210,
        "50": 207,
        "100": 205,
        "150": 202,
        "200": 200,
        "250": 197,
        "300": 195,
        "350": 190,
        "400": 185,
        "450": 180,
        "500": 175,
        "550": 170,
        "600": 165
      }
    },
    {
      "name": "Сталь 12МХ (Листы толщиной от 4 до 6 мм)",
      "classId": "СЛ",
      "group": "Сталь легированная",
      "mark": "12МХ",
      "rm": {
        "20": 441,
        "50": 432,
        "100": 432,
        "150": 432,
        "200": 432,
        "250": 432,
        "300": 432,
        "350": 402,
        "400": 373,
        "450": 333,
        "500": 294,
        "550": 294,
        "600": 294
      },
      "rp02": {
        "20": 235,
        "50": 235,
        "100": 235,
        "150": 235,
        "200": 226,
        "250": 226,
        "300": 216,
        "350": 206,
        "400": 196,
        "450": 186,
        "500": 177,
        "550": 177,
        "600": 177
      },
      "elongationA": {
        "20": 24,
        "50": 23,
        "100": 23,
        "150": 21,
        "200": 20,
        "250": 17,
        "300": 15,
        "350": 15,
        "400": 15,
        "450": 15,
        "500": 15,
        "550": 15,
        "600": 15
      },
      "reductionZ": {
        "20": 51,
        "50": 52,
        "100": 52,
        "150": 50,
        "200": 46,
        "250": 46,
        "300": 45,
        "350": 45,
        "400": 50,
        "450": 50,
        "500": 50,
        "550": 50,
        "600": 50
      },
      "thermalExpansionAlpha": {
        "20": 11.5,
        "50": 11.5,
        "100": 11.9,
        "150": 12.2,
        "200": 12.5,
        "250": 12.8,
        "300": 13.1,
        "350": 13.4,
        "400": 13.6,
        "450": 13.8,
        "500": 14,
        "550": 14.2,
        "600": 14.4
      },
      "elasticModulusE": {
        "20": 210,
        "50": 207,
        "100": 205,
        "150": 202,
        "200": 200,
        "250": 197,
        "300": 195,
        "350": 190,
        "400": 185,
        "450": 180,
        "500": 175,
        "550": 170,
        "600": 165
      }
    },
    {
      "name": "Сталь 12МХ (Листы толщиной от 20 до 60 мм)",
      "classId": "СЛ",
      "group": "Сталь легированная",
      "mark": "12МХ",
      "rm": {
        "20": 441,
        "50": 432,
        "100": 432,
        "150": 432,
        "200": 432,
        "250": 432,
        "300": 432,
        "350": 402,
        "400": 373,
        "450": 333,
        "500": 294,
        "550": 294,
        "600": 294
      },
      "rp02": {
        "20": 235,
        "50": 235,
        "100": 235,
        "150": 235,
        "200": 226,
        "250": 226,
        "300": 216,
        "350": 206,
        "400": 196,
        "450": 186,
        "500": 177,
        "550": 177,
        "600": 177
      },
      "elongationA": {
        "20": 19,
        "50": 19,
        "100": 19,
        "150": 19,
        "200": 19,
        "250": 19,
        "300": 19,
        "350": 17,
        "400": 17,
        "450": 17,
        "500": 16,
        "550": 16,
        "600": 16
      },
      "reductionZ": {
        "20": 35,
        "50": 36,
        "100": 36,
        "150": 34,
        "200": 32,
        "250": 32,
        "300": 30,
        "350": 30,
        "400": 34,
        "450": 34,
        "500": 34,
        "550": 34,
        "600": 34
      },
      "thermalExpansionAlpha": {
        "20": 11.5,
        "50": 11.5,
        "100": 11.9,
        "150": 12.2,
        "200": 12.5,
        "250": 12.8,
        "300": 13.1,
        "350": 13.4,
        "400": 13.6,
        "450": 13.8,
        "500": 14,
        "550": 14.2,
        "600": 14.4
      },
      "elasticModulusE": {
        "20": 210,
        "50": 207,
        "100": 205,
        "150": 202,
        "200": 200,
        "250": 197,
        "300": 195,
        "350": 190,
        "400": 185,
        "450": 180,
        "500": 175,
        "550": 170,
        "600": 165
      }
    },
    {
      "name": "Сталь 30ХГСА (Поковки диаметром от 50 до 100 мм, КП440*)",
      "classId": "СЛ",
      "group": "Сталь легированная",
      "mark": "30ХГСА",
      "rm": {
        "20": 635,
        "50": 628,
        "100": 608,
        "150": 598,
        "200": 598,
        "250": 598,
        "300": 598,
        "350": 598,
        "400": 598,
        "450": 598,
        "500": 598,
        "550": 598,
        "600": 598
      },
      "rp02": {
        "20": 440,
        "50": 440,
        "100": 422,
        "150": 402,
        "200": 402,
        "250": 402,
        "300": 402,
        "350": 402,
        "400": 402,
        "450": 402,
        "500": 402,
        "550": 402,
        "600": 402
      },
      "elongationA": {
        "20": 16,
        "50": 16,
        "100": 16,
        "150": 15,
        "200": 15,
        "250": 15,
        "300": 15,
        "350": 15,
        "400": 15,
        "450": 15,
        "500": 15,
        "550": 15,
        "600": 15
      },
      "reductionZ": {
        "20": 45,
        "50": 44,
        "100": 43,
        "150": 42,
        "200": 42,
        "250": 42,
        "300": 42,
        "350": 42,
        "400": 42,
        "450": 42,
        "500": 42,
        "550": 42,
        "600": 42
      },
      "thermalExpansionAlpha": {
        "20": 11.5,
        "50": 11.5,
        "100": 11.9,
        "150": 12.2,
        "200": 12.5,
        "250": 12.8,
        "300": 13.1,
        "350": 13.4,
        "400": 13.6,
        "450": 13.8,
        "500": 14,
        "550": 14.2,
        "600": 14.4
      },
      "elasticModulusE": {
        "20": 215,
        "50": 212,
        "100": 210,
        "150": 207,
        "200": 205,
        "250": 202,
        "300": 200,
        "350": 195,
        "400": 190,
        "450": 185,
        "500": 180,
        "550": 175,
        "600": 170
      }
    },
    {
      "name": "Сталь 30ХГСА (Поковки диаметром до 300 мм, КП490*)",
      "classId": "СЛ",
      "group": "Сталь легированная",
      "mark": "30ХГСА",
      "rm": {
        "20": 655,
        "50": 647,
        "100": 628,
        "150": 618,
        "200": 618,
        "250": 618,
        "300": 618,
        "350": 618,
        "400": 618,
        "450": 618,
        "500": 618,
        "550": 618,
        "600": 618
      },
      "rp02": {
        "20": 490,
        "50": 490,
        "100": 471,
        "150": 451,
        "200": 451,
        "250": 451,
        "300": 451,
        "350": 451,
        "400": 451,
        "450": 451,
        "500": 451,
        "550": 451,
        "600": 451
      },
      "elongationA": {
        "20": 16,
        "50": 13,
        "100": 13,
        "150": 11,
        "200": 11,
        "250": 11,
        "300": 11,
        "350": 11,
        "400": 11,
        "450": 11,
        "500": 11,
        "550": 11,
        "600": 11
      },
      "reductionZ": {
        "20": 45,
        "50": 39,
        "100": 38,
        "150": 37,
        "200": 37,
        "250": 37,
        "300": 37,
        "350": 37,
        "400": 37,
        "450": 37,
        "500": 37,
        "550": 37,
        "600": 37
      },
      "thermalExpansionAlpha": {
        "20": 11.5,
        "50": 11.5,
        "100": 11.9,
        "150": 12.2,
        "200": 12.5,
        "250": 12.8,
        "300": 13.1,
        "350": 13.4,
        "400": 13.6,
        "450": 13.8,
        "500": 14,
        "550": 14.2,
        "600": 14.4
      },
      "elasticModulusE": {
        "20": 215,
        "50": 212,
        "100": 210,
        "150": 207,
        "200": 205,
        "250": 202,
        "300": 200,
        "350": 195,
        "400": 190,
        "450": 185,
        "500": 180,
        "550": 175,
        "600": 170
      }
    },
    {
      "name": "Сталь 30ХГСА (Поковки диаметром до 100 мм, КП540*)",
      "classId": "СЛ",
      "group": "Сталь легированная",
      "mark": "30ХГСА",
      "rm": {
        "20": 685,
        "50": 677,
        "100": 657,
        "150": 647,
        "200": 647,
        "250": 647,
        "300": 647,
        "350": 647,
        "400": 647,
        "450": 647,
        "500": 647,
        "550": 647,
        "600": 647
      },
      "rp02": {
        "20": 540,
        "50": 540,
        "100": 510,
        "150": 500,
        "200": 500,
        "250": 500,
        "300": 500,
        "350": 500,
        "400": 500,
        "450": 500,
        "500": 500,
        "550": 500,
        "600": 500
      },
      "elongationA": {
        "20": 15,
        "50": 13,
        "100": 13,
        "150": 11,
        "200": 11,
        "250": 11,
        "300": 11,
        "350": 11,
        "400": 11,
        "450": 11,
        "500": 11,
        "550": 11,
        "600": 11
      },
      "reductionZ": {
        "20": 45,
        "50": 39,
        "100": 38,
        "150": 37,
        "200": 37,
        "250": 37,
        "300": 37,
        "350": 37,
        "400": 37,
        "450": 37,
        "500": 37,
        "550": 37,
        "600": 37
      },
      "thermalExpansionAlpha": {
        "20": 11.5,
        "50": 11.5,
        "100": 11.9,
        "150": 12.2,
        "200": 12.5,
        "250": 12.8,
        "300": 13.1,
        "350": 13.4,
        "400": 13.6,
        "450": 13.8,
        "500": 14,
        "550": 14.2,
        "600": 14.4
      },
      "elasticModulusE": {
        "20": 215,
        "50": 212,
        "100": 210,
        "150": 207,
        "200": 205,
        "250": 202,
        "300": 200,
        "350": 195,
        "400": 190,
        "450": 185,
        "500": 180,
        "550": 175,
        "600": 170
      }
    },
    {
      "name": "Сталь 30ХГСА (Поковки диаметром до 100 мм, КП590*)",
      "classId": "СЛ",
      "group": "Сталь легированная",
      "mark": "30ХГСА",
      "rm": {
        "20": 735,
        "50": 726,
        "100": 706,
        "150": 697,
        "200": 697,
        "250": 697,
        "300": 697,
        "350": 697,
        "400": 697,
        "450": 697,
        "500": 697,
        "550": 697,
        "600": 697
      },
      "rp02": {
        "20": 590,
        "50": 590,
        "100": 559,
        "150": 540,
        "200": 540,
        "250": 540,
        "300": 540,
        "350": 540,
        "400": 540,
        "450": 540,
        "500": 540,
        "550": 540,
        "600": 540
      },
      "elongationA": {
        "20": 13,
        "50": 13,
        "100": 13,
        "150": 11,
        "200": 11,
        "250": 11,
        "300": 11,
        "350": 11,
        "400": 11,
        "450": 11,
        "500": 11,
        "550": 11,
        "600": 11
      },
      "reductionZ": {
        "20": 42,
        "50": 39,
        "100": 38,
        "150": 37,
        "200": 37,
        "250": 37,
        "300": 37,
        "350": 37,
        "400": 37,
        "450": 37,
        "500": 37,
        "550": 37,
        "600": 37
      },
      "thermalExpansionAlpha": {
        "20": 11.5,
        "50": 11.5,
        "100": 11.9,
        "150": 12.2,
        "200": 12.5,
        "250": 12.8,
        "300": 13.1,
        "350": 13.4,
        "400": 13.6,
        "450": 13.8,
        "500": 14,
        "550": 14.2,
        "600": 14.4
      },
      "elasticModulusE": {
        "20": 215,
        "50": 212,
        "100": 210,
        "150": 207,
        "200": 205,
        "250": 202,
        "300": 200,
        "350": 195,
        "400": 190,
        "450": 185,
        "500": 180,
        "550": 175,
        "600": 170
      }
    },
    {
      "name": "Сталь 30ХГСА (Поковки диаметром до 100 мм, КП640*)",
      "classId": "СЛ",
      "group": "Сталь легированная",
      "mark": "30ХГСА",
      "rm": {
        "20": 785,
        "50": 765,
        "100": 755,
        "150": 746,
        "200": 746,
        "250": 746,
        "300": 746,
        "350": 746,
        "400": 746,
        "450": 746,
        "500": 746,
        "550": 746,
        "600": 746
      },
      "rp02": {
        "20": 640,
        "50": 640,
        "100": 608,
        "150": 589,
        "200": 589,
        "250": 589,
        "300": 589,
        "350": 589,
        "400": 589,
        "450": 589,
        "500": 589,
        "550": 589,
        "600": 589
      },
      "elongationA": {
        "20": 13,
        "50": 13,
        "100": 13,
        "150": 11,
        "200": 11,
        "250": 11,
        "300": 11,
        "350": 11,
        "400": 11,
        "450": 11,
        "500": 11,
        "550": 11,
        "600": 11
      },
      "reductionZ": {
        "20": 42,
        "50": 39,
        "100": 39,
        "150": 37,
        "200": 37,
