Repository: s1wex69/pnae-steel-handbook

# ИНТЕХ-АТОМ — справочник ПНАЭ

Платформа инженерных расчётов на прочность: калькуляторы, справочники и админ-панель.

## Стек

- **Frontend**: React 19, Vite, TypeScript, Tailwind CSS 4, Radix UI (shadcn-стиль)
- **Backend**: Node.js, Express 5, PostgreSQL, mammoth.js, JWT
- **Формулы**: KaTeX

## Быстрый старт

### 1. PostgreSQL

```bash
docker compose up -d
```

### 2. Переменные окружения

Скопируйте `.env.example` в `.env` в корне репозитория.

### 3. Установка и миграции

Рекомендуется **Node.js 22 LTS** (на Windows с путём без кириллицы, например `C:\dev\intech-atom`).

```bash
npm install
npm run db:migrate
npm run db:seed-calculators
```

File: apps/web/public/data/pnae-steel-properties.json (part 13 of 17)
{
  "source": "ПНАЭ физмех свойства.xlsx",
  "standard": "ПНАЭ Г-7-002-86",
  "temperaturesC": [
        "250": 14,
        "300": 14,
        "350": 15,
        "400": 15,
        "450": 15,
        "500": 15,
        "550": 15,
        "600": 15
      },
      "reductionZ": {
        "20": 42,
        "50": 41,
        "100": 40,
        "150": 40,
        "200": 39,
        "250": 39,
        "300": 39,
        "350": 42,
        "400": 42,
        "450": 42,
        "500": 42,
        "550": 42,
        "600": 42
      },
      "thermalExpansionAlpha": {
        "20": 11.5,
        "50": 11.5,
        "100": 11.9,
        "150": 12.2,
        "200": 12.5,
        "250": 12.8,
        "300": 13.1,
        "350": 13.4,
        "400": 13.6,
        "450": 13.8,
        "500": 14,
        "550": 14.2,
        "600": 14.4
      },
      "elasticModulusE": {
        "20": 210,
        "50": 207,
        "100": 205,
        "150": 202,
        "200": 200,
        "250": 197,
        "300": 195,
        "350": 190,
        "400": 185,
        "450": 180,
        "500": 175,
        "550": 170,
        "600": 165
      }
    },
    {
      "name": "Сталь 20ГСЛ (Отливки)",
      "classId": "СЛ-КМ",
      "group": "Сталь легированная кремнемарганцовистая",
      "mark": "20ГСЛ",
      "rm": {
        "20": 491,
        "50": 471,
        "100": 441,
        "150": 441,
        "200": 422,
        "250": 422,
        "300": 422,
        "350": 422,
        "400": 422,
        "450": 422,
        "500": 422,
        "550": 422,
        "600": 422
      },
      "rp02": {
        "20": 275,
        "50": 275,
        "100": 255,
        "150": 235,
        "200": 226,
        "250": 196,
        "300": 186,
        "350": 186,
        "400": 186,
        "450": 186,
        "500": 186,
        "550": 186,
        "600": 186
      },
      "elongationA": {
        "20": 18,
        "50": 17,
        "100": 17,
        "150": 16,
        "200": 16,
        "250": 16,
        "300": 16,
        "350": 16,
        "400": 16,
        "450": 16,
        "500": 16,
        "550": 16,
        "600": 16
      },
      "reductionZ": {
        "20": 30,
        "50": 30,
        "100": 30,
        "150": 30,
        "200": 30,
        "250": 30,
        "300": 30,
        "350": 30,
        "400": 30,
        "450": 30,
        "500": 30,
        "550": 30,
        "600": 30
      },
      "thermalExpansionAlpha": {
        "20": 11.5,
        "50": 11.5,
        "100": 11.9,
        "150": 12.2,
        "200": 12.5,
        "250": 12.8,
        "300": 13.1,
        "350": 13.4,
        "400": 13.6,
        "450": 13.8,
        "500": 14,
        "550": 14.2,
        "600": 14.4
      },
      "elasticModulusE": {
        "20": 210,
        "50": 207,
        "100": 205,
        "150": 202,
        "200": 200,
        "250": 197,
        "300": 195,
        "350": 190,
        "400": 185,
        "450": 180,
        "500": 175,
        "550": 170,
        "600": 165
      }
    },
    {
      "name": "Сталь 09Г2С (Прокат толщиной от 4 до 160 мм)",
      "classId": "СЛ-КМ",
      "group": "Сталь легированная кремнемарганцовистая",
      "mark": "09Г2С",
      "rm": {
        "20": 432,
        "50": 432,
        "100": 432,
        "150": 432,
        "200": 432,
        "250": 432,
        "300": 432,
        "350": 432,
        "400": 432,
        "450": 392,
        "500": 392,
        "550": 392,
        "600": 392
      },
      "rp02": {
        "20": 245,
        "50": 235,
        "100": 235,
        "150": 226,
        "200": 216,
        "250": 216,
        "300": 196,
        "350": 177,
        "400": 157,
        "450": 157,
        "500": 157,
        "550": 157,
        "600": 157
      },
      "elongationA": {
        "20": 21,
        "50": 20,
        "100": 20,
        "150": 18,
        "200": 16,
        "250": 16,
        "300": 16,
        "350": 16,
        "400": 16,
        "450": 16,
        "500": 16,
        "550": 16,
        "600": 16
      },
      "reductionZ": {
        "20": 45,
        "50": 42,
        "100": 42,
        "150": 41,
        "200": 40,
        "250": 40,
        "300": 41,
        "350": 42,
        "400": 44,
        "450": 44,
        "500": 44,
        "550": 44,
        "600": 44
      },
      "thermalExpansionAlpha": {
        "20": 11.5,
        "50": 11.5,
        "100": 11.9,
        "150": 12.2,
        "200": 12.5,
        "250": 12.8,
        "300": 13.1,
        "350": 13.4,
        "400": 13.6,
        "450": 13.8,
        "500": 14,
        "550": 14.2,
        "600": 14.4
      },
      "elasticModulusE": {
        "20": 210,
        "50": 207,
        "100": 205,
        "150": 202,
        "200": 200,
        "250": 197,
        "300": 195,
        "350": 190,
        "400": 185,
        "450": 180,
        "500": 175,
        "550": 170,
        "600": 165
      }
    },
    {
      "name": "Сталь 08Х13 (Листы толщиной от 4 до 50 мм)",
      "classId": "СВХ",
      "group": "Сталь высокохромистая",
      "mark": "08Х13",
      "rm": {
        "20": 422,
        "50": 402,
        "100": 392,
        "150": 373,
        "200": 363,
        "250": 353,
        "300": 343,
        "350": 343,
        "400": 343,
        "450": 343,
        "500": 343,
        "550": 343,
        "600": 343
      },
      "rp02": {
        "20": 275,
        "50": 275,
        "100": 275,
        "150": 255,
        "200": 245,
        "250": 235,
        "300": 235,
        "350": 235,
        "400": 235,
        "450": 235,
        "500": 235,
        "550": 235,
        "600": 235
      },
      "elongationA": {
        "20": 23,
        "50": 21,
        "100": 20,
        "150": 20,
        "200": 20,
        "250": 17,
        "300": 15,
        "350": 15,
        "400": 15,
        "450": 15,
        "500": 15,
        "550": 15,
        "600": 15
      },
      "reductionZ": {
        "20": 55,
        "50": 56,
        "100": 58,
        "150": 55,
        "200": 55,
        "250": 55,
        "300": 55,
        "350": 55,
        "400": 55,
        "450": 55,
        "500": 55,
        "550": 55,
        "600": 55
      },
      "thermalExpansionAlpha": {
        "20": 10,
        "50": 10,
        "100": 10.3,
        "150": 10.6,
        "200": 10.8,
        "250": 11,
        "300": 11.2,
        "350": 11.4,
        "400": 11.5,
        "450": 11.7,
        "500": 11.8,
        "550": 11.9,
        "600": 12
      },
      "elasticModulusE": {
        "20": 220,
        "50": 217,
        "100": 215,
        "150": 212,
        "200": 210,
        "250": 205,
        "300": 200,
        "350": 195,
        "400": 190,
        "450": 185,
        "500": 180,
        "550": 175,
        "600": 170
      }
    },
    {
      "name": "Сталь 08Х13 (Трубы наружным диаметром от 5 до 250 мм с толщиной стенки от 0,2 до 22 мм)",
      "classId": "СВХ",
      "group": "Сталь высокохромистая",
      "mark": "08Х13",
      "rm": {
        "20": 373,
        "50": 363,
        "100": 353,
        "150": 333,
        "200": 323,
        "250": 314,
        "300": 314,
        "350": 314,
        "400": 314,
        "450": 314,
        "500": 314,
        "550": 314,
        "600": 314
      },
      "rp02": {
        "20": 245,
        "50": 245,
        "100": 245,
        "150": 226,
        "200": 216,
        "250": 216,
        "300": 216,
        "350": 216,
        "400": 216,
        "450": 216,
        "500": 216,
        "550": 216,
        "600": 216
      },
      "elongationA": {
        "20": 22,
        "50": 20,
        "100": 19,
        "150": 18,
        "200": 18,
        "250": 15,
        "300": 13,
        "350": 13,
        "400": 13,
        "450": 13,
        "500": 13,
        "550": 13,
        "600": 13
      },
      "reductionZ": {
        "20": 43,
        "50": 43,
        "100": 44,
        "150": 43,
        "200": 43,
        "250": 40,
        "300": 38,
        "350": 38,
        "400": 38,
        "450": 38,
        "500": 38,
        "550": 38,
        "600": 38
      },
      "thermalExpansionAlpha": {
        "20": 10,
        "50": 10,
        "100": 10.3,
        "150": 10.6,
        "200": 10.8,
        "250": 11,
        "300": 11.2,
        "350": 11.4,
        "400": 11.5,
        "450": 11.7,
        "500": 11.8,
        "550": 11.9,
        "600": 12
      },
      "elasticModulusE": {
        "20": 220,
        "50": 217,
        "100": 215,
        "150": 212,
        "200": 210,
        "250": 205,
        "300": 200,
        "350": 195,
        "400": 190,
        "450": 185,
        "500": 180,
        "550": 175,
        "600": 170
      }
    },
    {
      "name": "Сталь 20Х13 (Поковки диаметром или толщиной до 300 мм)",
      "classId": "СВХ",
      "group": "Сталь высокохромистая",
      "mark": "20Х13",
      "rm": {
        "20": 647,
        "50": 628,
        "100": 608,
        "150": 589,
        "200": 569,
        "250": 549,
        "300": 530,
        "350": 530,
        "400": 530,
        "450": 530,
        "500": 530,
        "550": 530,
        "600": 530
      },
      "rp02": {
        "20": 441,
        "50": 422,
        "100": 412,
        "150": 392,
        "200": 392,
        "250": 363,
        "300": 353,
        "350": 353,
        "400": 353,
        "450": 353,
        "500": 353,
        "550": 353,
        "600": 353
      },
      "elongationA": {
        "20": 12,
        "50": 11,
        "100": 11,
        "150": 10,
        "200": 10,
        "250": 9,
        "300": 9,
        "350": 9,
        "400": 9,
        "450": 9,
        "500": 9,
        "550": 9,
        "600": 9
      },
      "reductionZ": {
        "20": 40,
        "50": 40,
        "100": 40,
        "150": 40,
        "200": 40,
        "250": 40,
        "300": 40,
        "350": 40,
        "400": 40,
        "450": 40,
        "500": 40,
        "550": 40,
        "600": 40
      },
      "thermalExpansionAlpha": {
        "20": 10,
        "50": 10,
        "100": 10.3,
        "150": 10.6,
        "200": 10.8,
        "250": 11,
        "300": 11.2,
        "350": 11.4,
        "400": 11.5,
        "450": 11.7,
        "500": 11.8,
        "550": 11.9,
        "600": 12
      },
      "elasticModulusE": {
        "20": 220,
        "50": 217,
        "100": 215,
        "150": 212,
        "200": 210,
        "250": 205,
        "300": 200,
        "350": 195,
        "400": 190,
        "450": 185,
        "500": 180,
        "550": 175,
        "600": 170
      }
    },
    {
      "name": "Сталь 20Х13 (Калиброванная сталь диаметром или стороной квадрата до 70 мм)",
      "classId": "СВХ",
      "group": "Сталь высокохромистая",
      "mark": "20Х13",
      "rm": {
        "20": 647,
        "50": 628,
        "100": 608,
        "150": 589,
        "200": 569,
        "250": 549,
        "300": 530,
        "350": 530,
        "400": 530,
        "450": 530,
        "500": 530,
        "550": 530,
        "600": 530
      },
      "rp02": {
        "20": 441,
        "50": 422,
        "100": 412,
        "150": 392,
        "200": 392,
        "250": 363,
        "300": 353,
        "350": 353,
        "400": 353,
        "450": 353,
        "500": 353,
        "550": 353,
        "600": 353
      },
      "elongationA": {
        "20": 16,
        "50": 15,
        "100": 15,
        "150": 14,
        "200": 14,
        "250": 13,
        "300": 13,
        "350": 13,
        "400": 13,
        "450": 13,
        "500": 13,
        "550": 13,
        "600": 13
      },
      "reductionZ": {
        "20": 55,
        "50": 55,
        "100": 55,
        "150": 55,
        "200": 55,
        "250": 55,
        "300": 55,
        "350": 55,
        "400": 55,
        "450": 55,
        "500": 55,
        "550": 55,
        "600": 55
      },
      "thermalExpansionAlpha": {
        "20": 10,
        "50": 10,
        "100": 10.3,
        "150": 10.6,
        "200": 10.8,
        "250": 11,
        "300": 11.2,
        "350": 11.4,
        "400": 11.5,
        "450": 11.7,
        "500": 11.8,
        "550": 11.9,
        "600": 12
      },
      "elasticModulusE": {
        "20": 220,
        "50": 217,
        "100": 215,
        "150": 212,
        "200": 210,
        "250": 205,
        "300": 200,
        "350": 195,
        "400": 190,
        "450": 185,
        "500": 180,
        "550": 175,
        "600": 170
      }
    },
    {
      "name": "Сталь 20Х13 (Горячекатаная сталь диаметром, стороной квадрата или толщиной до 60 мм)",
      "classId": "СВХ",
      "group": "Сталь высокохромистая",
      "mark": "20Х13",
      "rm": {
        "20": 647,
        "50": 628,
        "100": 608,
        "150": 589,
        "200": 569,
        "250": 549,
        "300": 530,
        "350": 530,
        "400": 530,
        "450": 530,
        "500": 530,
        "550": 530,
        "600": 530
      },
      "rp02": {
        "20": 441,
        "50": 422,
        "100": 412,
        "150": 392,
        "200": 392,
        "250": 363,
        "300": 353,
        "350": 353,
        "400": 353,
        "450": 353,
        "500": 353,
        "550": 353,
        "600": 353
      },
      "elongationA": {
        "20": 16,
        "50": 15,
        "100": 15,
        "150": 14,
        "200": 14,
        "250": 13,
        "300": 13,
        "350": 13,
        "400": 13,
        "450": 13,
        "500": 13,
        "550": 13,
        "600": 13
      },
      "reductionZ": {
        "20": 55,
        "50": 55,
        "100": 55,
        "150": 55,
        "200": 55,
        "250": 55,
        "300": 55,
        "350": 55,
        "400": 55,
        "450": 55,
        "500": 55,
        "550": 55,
        "600": 55
      },
      "thermalExpansionAlpha": {
        "20": 10,
        "50": 10,
        "100": 10.3,
        "150": 10.6,
        "200": 10.8,
        "250": 11,
        "300": 11.2,
        "350": 11.4,
        "400": 11.5,
        "450": 11.7,
        "500": 11.8,
        "550": 11.9,
        "600": 12
      },
      "elasticModulusE": {
        "20": 220,
        "50": 217,
        "100": 215,
        "150": 212,
        "200": 210,
        "250": 205,
        "300": 200,
        "350": 195,
        "400": 190,
        "450": 185,
        "500": 180,
        "550": 175,
        "600": 170
      }
    },
    {
      "name": "Сталь 20Х13 (Горячекатаная сталь диаметром, стороной квадрата или толщиной от 60 до 100 мм)",
      "classId": "СВХ",
      "group": "Сталь высокохромистая",
      "mark": "20Х13",
      "rm": {
        "20": 647,
        "50": 628,
        "100": 608,
        "150": 589,
        "200": 569,
        "250": 549,
        "300": 530,
        "350": 530,
        "400": 530,
        "450": 530,
        "500": 530,
        "550": 530,
        "600": 530
      },
      "rp02": {
        "20": 441,
        "50": 422,
        "100": 412,
        "150": 392,
        "200": 392,
        "250": 363,
        "300": 353,
        "350": 353,
        "400": 353,
        "450": 353,
        "500": 353,
        "550": 353,
        "600": 353
      },
      "elongationA": {
        "20": 15,
        "50": 14,
        "100": 14,
        "150": 13,
        "200": 13,
        "250": 12,
        "300": 12,
        "350": 12,
        "400": 12,
        "450": 12,
        "500": 12,
        "550": 12,
        "600": 12
      },
      "reductionZ": {
        "20": 50,
        "50": 50,
        "100": 50,
        "150": 50,
        "200": 50,
        "250": 50,
        "300": 50,
        "350": 50,
        "400": 50,
        "450": 50,
        "500": 50,
        "550": 50,
        "600": 50
      },
      "thermalExpansionAlpha": {
        "20": 10,
        "50": 10,
        "100": 10.3,
        "150": 10.6,
        "200": 10.8,
        "250": 11,
        "300": 11.2,
        "350": 11.4,
        "400": 11.5,
        "450": 11.7,
        "500": 11.8,
        "550": 11.9,
        "600": 12
      },
      "elasticModulusE": {
        "20": 220,
        "50": 217,
        "100": 215,
        "150": 212,
        "200": 210,
        "250": 205,
        "300": 200,
        "350": 195,
        "400": 190,
        "450": 185,
        "500": 180,
        "550": 175,
        "600": 170
      }
    },
    {
      "name": "Сталь 20Х13 (Горячекатаная сталь со стороной квадрата или толщиной от 100 до 150 мм)",
      "classId": "СВХ",
      "group": "Сталь высокохромистая",
      "mark": "20Х13",
      "rm": {
        "20": 647,
        "50": 628,
        "100": 608,
        "150": 589,
        "200": 569,
        "250": 549,
        "300": 530,
        "350": 530,
        "400": 530,
        "450": 530,
        "500": 530,
        "550": 530,
        "600": 530
      },
      "rp02": {
        "20": 441,
        "50": 422,
        "100": 412,
        "150": 392,
        "200": 392,
        "250": 363,
        "300": 353,
        "350": 353,
        "400": 353,
        "450": 353,
        "500": 353,
        "550": 353,
        "600": 353
      },
      "elongationA": {
        "20": 13,
        "50": 12,
        "100": 12,
        "150": 11,
        "200": 11,
        "250": 11,
        "300": 11,
        "350": 11,
        "400": 11,
        "450": 11,
        "500": 11,
        "550": 11,
        "600": 11
      },
      "reductionZ": {
        "20": 45,
        "50": 45,
        "100": 45,
        "150": 45,
        "200": 45,
        "250": 45,
        "300": 45,
        "350": 45,
        "400": 45,
        "450": 45,
        "500": 45,
        "550": 45,
        "600": 45
      },
      "thermalExpansionAlpha": {
        "20": 10,
        "50": 10,
        "100": 10.3,
        "150": 10.6,
        "200": 10.8,
        "250": 11,
        "300": 11.2,
        "350": 11.4,
        "400": 11.5,
        "450": 11.7,
        "500": 11.8,
        "550": 11.9,
        "600": 12
      },
      "elasticModulusE": {
        "20": 220,
        "50": 217,
        "100": 215,
        "150": 212,
        "200": 210,
        "250": 205,
        "300": 200,
        "350": 195,
        "400": 190,
        "450": 185,
        "500": 180,
        "550": 175,
        "600": 170
      }
    },
    {
      "name": "Сталь 20Х13 (Заготовки крепежных деталей, КП590*)",
      "classId": "СВХ",
      "group": "Сталь высокохромистая",
      "mark": "20Х13",
      "rm": {
        "20": 785,
        "50": 755,
        "100": 736,
        "150": 716,
        "200": 687,
        "250": 667,
        "300": 638,
        "350": 638,
        "400": 638,
        "450": 638,
        "500": 638,
        "550": 638,
        "600": 638
      },
      "rp02": {
        "20": 590,
        "50": 559,
        "100": 549,
        "150": 520,
        "200": 520,
        "250": 481,
        "300": 471,
        "350": 471,
        "400": 471,
        "450": 471,
        "500": 471,
        "550": 471,
        "600": 471
      },
      "elongationA": {
        "20": 15,
        "50": 16,
        "100": 16,
        "150": 15,
        "200": 15,
        "250": 14,
        "300": 14,
        "350": 14,
        "400": 14,
        "450": 14,
        "500": 14,
        "550": 14,
        "600": 14
      },
      "reductionZ": {
        "20": 45,
        "50": 45,
        "100": 45,
        "150": 45,
        "200": 45,
        "250": 45,
        "300": 45,
        "350": 45,
        "400": 45,
        "450": 45,
        "500": 45,
        "550": 45,
        "600": 45
      },
      "thermalExpansionAlpha": {
        "20": 10,
        "50": 10,
        "100": 10.3,
        "150": 10.6,
        "200": 10.8,
        "250": 11,
        "300": 11.2,
        "350": 11.4,
        "400": 11.5,
        "450": 11.7,
        "500": 11.8,
        "550": 11.9,
        "600": 12
      },
      "elasticModulusE": {
        "20": 220,
        "50": 217,
        "100": 215,
        "150": 212,
        "200": 210,
        "250": 205,
        "300": 200,
        "350": 195,
        "400": 190,
        "450": 185,
        "500": 180,
        "550": 175,
        "600": 170
      }
    },
    {
      "name": "Сталь 20Х13 (Листы толщиной от 4 до 50 мм)",
      "classId": "СВХ",
      "group": "Сталь высокохромистая",
      "mark": "20Х13",
      "rm": {
        "20": 510,
        "50": 491,
        "100": 481,
        "150": 471,
        "200": 441,
        "250": 432,
        "300": 412,
        "350": 412,
        "400": 412,
        "450": 412,
        "500": 412,
        "550": 412,
        "600": 412
      },
      "rp02": {
        "20": 373,
        "50": 353,
        "100": 343,
        "150": 323,
        "200": 323,
        "250": 304,
        "300": 294,
        "350": 294,
        "400": 294,
        "450": 294,
        "500": 294,
        "550": 294,
        "600": 294
      },
      "elongationA": {
        "20": 20,
        "50": 21,
        "100": 21,
        "150": 20,
        "200": 20,
        "250": 19,
        "300": 19,
        "350": 19,
        "400": 19,
        "450": 19,
        "500": 19,
        "550": 19,
        "600": 19
      },
      "reductionZ": {},
      "thermalExpansionAlpha": {
        "20": 10,
        "50": 10,
        "100": 10.3,
        "150": 10.6,
        "200": 10.8,
        "250": 11,
        "300": 11.2,
        "350": 11.4,
        "400": 11.5,
        "450": 11.7,
        "500": 11.8,
        "550": 11.9,
        "600": 12
      },
      "elasticModulusE": {
        "20": 220,
        "50": 217,
        "100": 215,
        "150": 212,
        "200": 210,
        "250": 205,
        "300": 200,
        "350": 195,
        "400": 190,
        "450": 185,
        "500": 180,
        "550": 175,
        "600": 170
      }
    },
    {
      "name": "Сталь 20Х12ВНМФ (Заготовки крепежных деталей толщиной до 200 мм, КП670*)",
      "classId": "СВХ",
      "group": "Сталь высокохромистая",
      "mark": "20Х12ВНМФ",
      "rm": {
        "20": 785,
        "50": 775,
        "100": 755,
        "150": 736,
        "200": 716,
        "250": 697,
        "300": 677,
        "350": 647,
        "400": 628,
        "450": 588,
        "500": 529,
        "550": 529,
        "600": 529
      },
      "rp02": {
        "20": 670,
        "50": 657,
        "100": 638,
        "150": 618,
        "200": 608,
        "250": 589,
        "300": 569,
        "350": 520,
        "400": 510,
        "450": 481,
        "500": 461,
        "550": 0,
        "600": 0
      },
      "elongationA": {
        "20": 15,
        "50": 14,
        "100": 13,
        "150": 13,
        "200": 12,
        "250": 11,
        "300": 11,
        "350": 11,
        "400": 11,
        "450": 12,
        "500": 13,
        "550": 13,
        "600": 13
      },
      "reductionZ": {
        "20": 45,
        "50": 45,
        "100": 45,
        "150": 45,
        "200": 45,
        "250": 45,
        "300": 44,
        "350": 44,
        "400": 44,
        "450": 45,
        "500": 49,
        "550": 49,
        "600": 49
      },
      "thermalExpansionAlpha": {
        "20": 10,
        "50": 10,
        "100": 10.3,
        "150": 10.6,
        "200": 10.8,
        "250": 11,
        "300": 11.2,
        "350": 11.4,
        "400": 11.5,
        "450": 11.7,
        "500": 11.8,
        "550": 11.9,
        "600": 12
      },
      "elasticModulusE": {
        "20": 220,
        "50": 217,
        "100": 215,
        "150": 212,
        "200": 210,
        "250": 205,
        "300": 200,
        "350": 195,
        "400": 190,
        "450": 185,
        "500": 180,
        "550": 175,
        "600": 170
      }
    },
    {
      "name": "Сталь 09Х17Н (Поковки диаметром или толщиной под термическую обработку до 200 мм)",
      "classId": "СВХ",
      "group": "Сталь высокохромистая",
      "mark": "09Х17Н",
      "rm": {
        "20": 441,
        "50": 432,
        "100": 422,
        "150": 412,
        "200": 402,
        "250": 392,
        "300": 373,
        "350": 373,
        "400": 373,
        "450": 373,
        "500": 373,
        "550": 373,
        "600": 373
      },
      "rp02": {
        "20": 343,
        "50": 343,
        "100": 333,
        "150": 323,
        "200": 314,
        "250": 304,
        "300": 304,
        "350": 294,
        "400": 294,
        "450": 294,
        "500": 294,
        "550": 294,
        "600": 294
      },
      "elongationA": {
        "20": 13,
        "50": 13,
        "100": 12,
        "150": 12,
        "200": 12,
        "250": 11,
        "300": 11,
        "350": 11,
        "400": 11,
        "450": 11,
        "500": 11,
        "550": 11,
        "600": 11
      },
      "reductionZ": {},
      "thermalExpansionAlpha": {
        "20": 10,
        "50": 10,
        "100": 10.3,
        "150": 10.6,
        "200": 10.8,
        "250": 11,
        "300": 11.2,
        "350": 11.4,
        "400": 11.5,
        "450": 11.7,
        "500": 11.8,
        "550": 11.9,
        "600": 12
      },
      "elasticModulusE": {
        "20": 220,
        "50": 217,
        "100": 215,
        "150": 212,
        "200": 210,
        "250": 205,
        "300": 200,
        "350": 195,
        "400": 190,
        "450": 185,
        "500": 180,
        "550": 175,
        "600": 170
      }
    },
    {
      "name": "Сталь 09Х17Н (Заготовки в виде поковок, штамповок и прутков круглого сечения от 5 до 250 мм, квадратного от 40 до 200 мм)",
      "classId": "СВХ",
      "group": "Сталь высокохромистая",
      "mark": "09Х17Н",
      "rm": {
        "20": 540,
        "50": 530,
        "100": 500,
        "150": 491,
        "200": 471,
        "250": 451,
        "300": 432,
        "350": 422,
        "400": 422,
        "450": 422,
        "500": 422,
        "550": 422,
        "600": 422
      },
      "rp02": {
        "20": 392,
        "50": 353,
        "100": 363,
        "150": 353,
        "200": 333,
        "250": 323,
        "300": 314,
        "350": 294,
        "400": 294,
        "450": 294,
        "500": 294,
        "550": 294,
        "600": 294
      },
      "elongationA": {
        "20": 15,
        "50": 15,
        "100": 14,
        "150": 14,
        "200": 14,
        "250": 13,
        "300": 13,
        "350": 13,
        "400": 13,
        "450": 13,
        "500": 13,
        "550": 13,
        "600": 13
      },
      "reductionZ": {},
      "thermalExpansionAlpha": {
        "20": 10,
        "50": 10,
        "100": 10.3,
        "150": 10.6,
        "200": 10.8,
        "250": 11,
        "300": 11.2,
        "350": 11.4,
        "400": 11.5,
        "450": 11.7,
        "500": 11.8,
        "550": 11.9,
        "600": 12
      },
      "elasticModulusE": {
        "20": 220,
        "50": 217,
        "100": 215,
        "150": 212,
        "200": 210,
        "250": 205,
        "300": 200,
        "350": 195,
        "400": 190,
        "450": 185,
        "500": 180,
        "550": 175,
        "600": 170
      }
    },
    {
      "name": "Сталь 30Х13 (Заготовки крепежных деталей толщиной или диаметром до 200 мм, КП590*)",
      "classId": "СВХ",
      "group": "Сталь высокохромистая",
      "mark": "30Х13",
      "rm": {
        "20": 785,
        "50": 755,
        "100": 736,
        "150": 716,
        "200": 687,
        "250": 667,
        "300": 647,
        "350": 647,
        "400": 647,
        "450": 647,
        "500": 647,
        "550": 647,
        "600": 647
      },
      "rp02": {
        "20": 590,
        "50": 579,
        "100": 569,
        "150": 559,
        "200": 549,
        "250": 540,
        "300": 530,
        "350": 530,
        "400": 530,
        "450": 530,
        "500": 530,
        "550": 530,
        "600": 530
      },
      "elongationA": {
        "20": 12,
        "50": 11,
        "100": 11,
        "150": 11,
        "200": 11,
        "250": 10,
        "300": 10,
        "350": 10,
        "400": 10,
        "450": 10,
        "500": 10,
        "550": 10,
        "600": 10
      },
      "reductionZ": {
        "20": 42,
        "50": 43,
        "100": 44,
        "150": 45,
        "200": 46,
        "250": 44,
        "300": 43,
        "350": 43,
        "400": 43,
        "450": 43,
        "500": 43,
        "550": 43,
        "600": 43
      },
      "thermalExpansionAlpha": {
        "20": 10,
        "50": 10,
        "100": 10.3,
        "150": 10.6,
        "200": 10.8,
        "250": 11,
        "300": 11.2,
        "350": 11.4,
        "400": 11.5,
        "450": 11.7,
        "500": 11.8,
        "550": 11.9,
        "600": 12
      },
      "elasticModulusE": {
        "20": 220,
        "50": 217,
        "100": 215,
        "150": 212,
        "200": 210,
        "250": 205,
        "300": 200,
        "350": 195,
        "400": 190,
        "450": 185,
        "500": 180,
        "550": 175,
        "600": 170
      }
    },
    {
      "name": "Сталь 30Х13 (Заготовки крепежных деталей толщиной или диаметром до 200 мм, КП685*)",
      "classId": "СВХ",
      "group": "Сталь высокохромистая",
      "mark": "30Х13",
      "rm": {
        "20": 883,
        "50": 853,
        "100": 824,
        "150": 795,
        "200": 765,
        "250": 746,
        "300": 726,
        "350": 726,
        "400": 726,
        "450": 726,
        "500": 726,
        "550": 726,
        "600": 726
      },
      "rp02": {
        "20": 685,
        "50": 685,
        "100": 677,
        "150": 667,
        "200": 657,
        "250": 638,
        "300": 628,
        "350": 628,
        "400": 628,
        "450": 628,
        "500": 628,
        "550": 628,
        "600": 628
      },
      "elongationA": {
        "20": 9,
        "50": 9,
        "100": 9,
        "150": 8,
        "200": 8,
        "250": 7,
        "300": 7,
        "350": 7,
        "400": 7,
        "450": 7,
        "500": 7,
        "550": 7,
        "600": 7
      },
      "reductionZ": {
        "20": 40,
        "50": 40,
        "100": 40,
        "150": 40,
        "200": 40,
        "250": 40,
        "300": 40,
        "350": 40,
        "400": 40,
        "450": 40,
        "500": 40,
        "550": 40,
        "600": 40
      },
      "thermalExpansionAlpha": {
        "20": 10,
        "50": 10,
        "100": 10.3,
        "150": 10.6,
        "200": 10.8,
        "250": 11,
        "300": 11.2,
        "350": 11.4,
        "400": 11.5,
        "450": 11.7,
        "500": 11.8,
        "550": 11.9,
        "600": 12
      },
      "elasticModulusE": {
        "20": 220,
        "50": 217,
        "100": 215,
        "150": 212,
        "200": 210,
        "250": 205,
        "300": 200,
        "350": 195,
        "400": 190,
        "450": 185,
        "500": 180,
        "550": 175,
        "600": 170
      }
    },
    {
      "name": "Сталь 30Х13 (Заготовки крепежных деталей толщиной или диаметром до 200 мм, КП785*)",
      "classId": "СВХ",
      "group": "Сталь высокохромистая",
      "mark": "30Х13",
      "rm": {
        "20": 981,
        "50": 942,
        "100": 922,
        "150": 883,
        "200": 853,
        "250": 824,
        "300": 804,
        "350": 804,
        "400": 804,
        "450": 804,
        "500": 804,
        "550": 804,
        "600": 804
      },
      "rp02": {
        "20": 785,
        "50": 775,
        "100": 765,
        "150": 746,
        "200": 736,
        "250": 716,
        "300": 706,
        "350": 706,
        "400": 706,
        "450": 706,
        "500": 706,
        "550": 706,
        "600": 706
      },
      "elongationA": {
        "20": 9,
        "50": 9,
        "100": 9,
        "150": 8,
        "200": 8,
        "250": 7,
        "300": 7,
        "350": 7,
        "400": 7,
        "450": 7,
        "500": 7,
        "550": 7,
        "600": 7
      },
      "reductionZ": {
        "20": 40,
        "50": 40,
        "100": 40,
        "150": 40,
        "200": 40,
        "250": 40,
        "300": 40,
        "350": 40,
        "400": 40,
        "450": 40,
        "500": 40,
        "550": 40,
        "600": 40
      },
      "thermalExpansionAlpha": {
        "20": 10,
        "50": 10,
        "100": 10.3,
        "150": 10.6,
        "200": 10.8,
        "250": 11,
        "300": 11.2,
        "350": 11.4,
        "400": 11.5,
        "450": 11.7,
        "500": 11.8,
        "550": 11.9,
        "600": 12
      },
      "elasticModulusE": {
        "20": 220,
        "50": 217,
        "100": 215,
        "150": 212,
        "200": 210,
        "250": 205,
        "300": 200,
        "350": 195,
        "400": 190,
        "450": 185,
        "500": 180,
        "550": 175,
        "600": 170
      }
    },
    {
      "name": "Сталь 14Х17Н2 (Сортовой прокат, заготовки крепежных деталей, поковки диаметром или толщиной под термообработку до 60 мм)",
      "classId": "СВХ",
      "group": "Сталь высокохромистая",
      "mark": "14Х17Н2",
      "rm": {
        "20": 1080,
        "50": 1060,
        "100": 1050,
        "150": 1040,
        "200": 1030,
        "250": 1010,
        "300": 1000,
        "350": 961,
        "400": 961,
        "450": 961,
        "500": 961,
        "550": 961,
        "600": 961
      },
      "rp02": {
        "20": 834,
        "50": 824,
        "100": 824,
        "150": 814,
        "200": 804,
        "250": 795,
        "300": 785,
        "350": 785,
        "400": 785,
        "450": 785,
        "500": 785,
        "550": 785,
        "600": 785
      },
      "elongationA": {
        "20": 10,
        "50": 10,
        "100": 10,
        "150": 10,
        "200": 10,
        "250": 10,
        "300": 10,
        "350": 10,
        "400": 10,
        "450": 10,
        "500": 10,
        "550": 10,
        "600": 10
      },
      "reductionZ": {
        "20": 25,
        "50": 24,
        "100": 24,
        "150": 23,
        "200": 22,
        "250": 22,
        "300": 22,
        "350": 22,
        "400": 22,
        "450": 22,
        "500": 22,
        "550": 22,
        "600": 22
      },
      "thermalExpansionAlpha": {
        "20": 10,
        "50": 10,
        "100": 10.3,
        "150": 10.6,
        "200": 10.8,
        "250": 11,
        "300": 11.2,
        "350": 11.4,
        "400": 11.5,
        "450": 11.7,
        "500": 11.8,
        "550": 11.9,
        "600": 12
      },
      "elasticModulusE": {
        "20": 220,
        "50": 217,
        "100": 215,
        "150": 212,
        "200": 210,
        "250": 205,
        "300": 200,
        "350": 195,
        "400": 190,
        "450": 185,
        "500": 180,
        "550": 175,
        "600": 170
      }
    },
    {
      "name": "Сталь 14Х17Н2 (Сортовой прокат, заготовки крепежных деталей, поковки диаметром или толщиной под термообработку более 60 мм, КП540*)",
      "classId": "СВХ",
      "group": "Сталь высокохромистая",
      "mark": "14Х17Н2",
      "rm": {
        "20": 687,
        "50": 687,
        "100": 667,
        "150": 657,
        "200": 657,
        "250": 638,
        "300": 638,
        "350": 608,
        "400": 608,
        "450": 608,
        "500": 608,
        "550": 608,
        "600": 608
      },
      "rp02": {
        "20": 540,
        "50": 530,
        "100": 530,
        "150": 520,
        "200": 520,
        "250": 510,
        "300": 510,
        "350": 510,
        "400": 510,
        "450": 510,
        "500": 510,
        "550": 510,
        "600": 510
      },
      "elongationA": {
        "20": 12,
        "50": 12,
        "100": 12,
        "150": 12,
        "200": 12,
        "250": 12,
        "300": 12,
        "350": 12,
        "400": 12,
        "450": 12,
        "500": 12,
        "550": 12,
        "600": 12
      },
      "reductionZ": {
        "20": 40,
        "50": 40,
        "100": 40,
        "150": 38,
        "200": 36,
        "250": 35,
        "300": 34,
        "350": 34,
        "400": 34,
        "450": 34,
        "500": 34,
        "550": 34,
        "600": 34
      },
      "thermalExpansionAlpha": {
        "20": 10,
        "50": 10,
        "100": 10.3,
        "150": 10.6,
        "200": 10.8,
        "250": 11,
        "300": 11.2,
        "350": 11.4,
        "400": 11.5,
        "450": 11.7,
        "500": 11.8,
        "550": 11.9,
        "600": 12
      },
      "elasticModulusE": {
        "20": 220,
        "50": 217,
        "100": 215,
        "150": 212,
        "200": 210,
        "250": 205,
        "300": 200,
        "350": 195,
        "400": 190,
        "450": 185,
        "500": 180,
        "550": 175,
        "600": 170
      }
    },
    {
      "name": "Сталь 08Х14МФ (Поковки, заготовки трубы, листы)",
      "classId": "СВХ",
      "group": "Сталь высокохромистая",
      "mark": "08Х14МФ",
      "rm": {
        "20": 539,
        "50": 519,
        "100": 510,
        "150": 491,
        "200": 491,
        "250": 491,
        "300": 491,
        "350": 431,
        "400": 431,
        "450": 431,
        "500": 431,
        "550": 431,
        "600": 431
      },
      "rp02": {
        "20": 343,
        "50": 333,
        "100": 323,
        "150": 314,
        "200": 304,
        "250": 294,
        "300": 294,
        "350": 284,
        "400": 284,
        "450": 284,
        "500": 284,
        "550": 284,
        "600": 284
      },
      "elongationA": {
        "20": 20,
        "50": 20,
        "100": 20,
        "150": 19,
        "200": 19,
        "250": 18,
        "300": 18,
        "350": 18,
        "400": 18,
        "450": 18,
        "500": 18,
        "550": 18,
        "600": 18
      },
      "reductionZ": {
        "20": 50,
        "50": 50,
        "100": 50,
        "150": 50,
        "200": 50,
        "250": 50,
        "300": 50,
        "350": 50,
        "400": 50,
        "450": 50,
        "500": 50,
        "550": 50,
        "600": 50
      },
      "thermalExpansionAlpha": {
        "20": 10,
        "50": 10,
        "100": 10.3,
        "150": 10.6,
        "200": 10.8,
        "250": 11,
        "300": 11.2,
        "350": 11.4,
        "400": 11.5,
        "450": 11.7,
        "500": 11.8,
        "550": 11.9,
        "600": 12
      },
      "elasticModulusE": {
        "20": 220,
        "50": 217,
        "100": 215,
        "150": 212,
        "200": 210,
        "250": 205,
        "300": 200,
        "350": 195,
        "400": 190,
        "450": 185,
        "500": 180,
        "550": 175,
        "600": 170
      }
    },
    {
      "name": "Сталь 08Х14МФ (Трубы, листы, предназначенные для развальцовки и штамповки)",
      "classId": "СВХ",
      "group": "Сталь высокохромистая",
      "mark": "08Х14МФ",
      "rm": {
        "20": 441,
        "50": 431,
        "100": 421,
        "150": 412,
        "200": 402,
        "250": 392,
        "300": 392,
        "350": 363,
        "400": 363,
        "450": 363,
        "500": 363,
        "550": 363,
        "600": 363
      },
      "rp02": {
        "20": 245,
        "50": 245,
        "100": 235,
        "150": 225,
        "200": 216,
        "250": 196,
        "300": 196,
        "350": 196,
        "400": 196,
        "450": 196,
        "500": 196,
        "550": 196,
        "600": 196
      },
      "elongationA": {
        "20": 22,
        "50": 22,
        "100": 21,
        "150": 20,
        "200": 20,
        "250": 18,
        "300": 18,
        "350": 18,
        "400": 18,
        "450": 18,
        "500": 18,
        "550": 18,
        "600": 18
      },
      "reductionZ": {
        "20": 50,
        "50": 50,
        "100": 50,
        "150": 50,
        "200": 50,
        "250": 50,
        "300": 50,
        "350": 50,
        "400": 50,
        "450": 50,
        "500": 50,
        "550": 50,
        "600": 50
      },
      "thermalExpansionAlpha": {
        "20": 10,
        "50": 10,
        "100": 10.3,
        "150": 10.6,
        "200": 10.8,
        "250": 11,
        "300": 11.2,
        "350": 11.4,
        "400": 11.5,
        "450": 11.7,
        "500": 11.8,
        "550": 11.9,
        "600": 12
      },
      "elasticModulusE": {
