Repository: s1wex69/pnae-steel-handbook

# ИНТЕХ-АТОМ — справочник ПНАЭ

Платформа инженерных расчётов на прочность: калькуляторы, справочники и админ-панель.

## Стек

- **Frontend**: React 19, Vite, TypeScript, Tailwind CSS 4, Radix UI (shadcn-стиль)
- **Backend**: Node.js, Express 5, PostgreSQL, mammoth.js, JWT
- **Формулы**: KaTeX

## Быстрый старт

### 1. PostgreSQL

```bash
docker compose up -d
```

### 2. Переменные окружения

Скопируйте `.env.example` в `.env` в корне репозитория.

### 3. Установка и миграции

Рекомендуется **Node.js 22 LTS** (на Windows с путём без кириллицы, например `C:\dev\intech-atom`).

```bash
npm install
npm run db:migrate
npm run db:seed-calculators
```

File: apps/web/public/data/pnae-steel-properties.json (part 14 of 17)
{
  "source": "ПНАЭ физмех свойства.xlsx",
  "standard": "ПНАЭ Г-7-002-86",
  "temperaturesC": [
        "20": 220,
        "50": 217,
        "100": 215,
        "150": 212,
        "200": 210,
        "250": 205,
        "300": 200,
        "350": 195,
        "400": 190,
        "450": 185,
        "500": 180,
        "550": 175,
        "600": 170
      }
    },
    {
      "name": "Сталь 1Х12В2МФ (Трубы)",
      "classId": "СВХ",
      "group": "Сталь высокохромистая",
      "mark": "1Х12В2МФ",
      "rm": {
        "20": 491,
        "50": 441,
        "100": 422,
        "150": 412,
        "200": 402,
        "250": 392,
        "300": 392,
        "350": 373,
        "400": 373,
        "450": 363,
        "500": 343,
        "550": 294,
        "600": 294
      },
      "rp02": {
        "20": 294,
        "50": 294,
        "100": 284,
        "150": 275,
        "200": 265,
        "250": 255,
        "300": 245,
        "350": 235,
        "400": 235,
        "450": 235,
        "500": 235,
        "550": 196,
        "600": 196
      },
      "elongationA": {
        "20": 15,
        "50": 15,
        "100": 15,
        "150": 15,
        "200": 14,
        "250": 14,
        "300": 13,
        "350": 13,
        "400": 13,
        "450": 13,
        "500": 13,
        "550": 13,
        "600": 13
      },
      "reductionZ": {
        "20": 35,
        "50": 36,
        "100": 35,
        "150": 35,
        "200": 35,
        "250": 35,
        "300": 35,
        "350": 35,
        "400": 35,
        "450": 35,
        "500": 35,
        "550": 35,
        "600": 35
      },
      "thermalExpansionAlpha": {
        "20": 10,
        "50": 10,
        "100": 10.3,
        "150": 10.6,
        "200": 10.8,
        "250": 11,
        "300": 11.2,
        "350": 11.4,
        "400": 11.5,
        "450": 11.7,
        "500": 11.8,
        "550": 11.9,
        "600": 12
      },
      "elasticModulusE": {
        "20": 220,
        "50": 217,
        "100": 215,
        "150": 212,
        "200": 210,
        "250": 205,
        "300": 200,
        "350": 195,
        "400": 190,
        "450": 185,
        "500": 180,
        "550": 175,
        "600": 170
      }
    },
    {
      "name": "Сталь 18Х12ВМБФР (Заготовки крепежных деталей толщиной или диаметром 200 мм, КП670*)",
      "classId": "СВХ",
      "group": "Сталь высокохромистая",
      "mark": "18Х12ВМБФР",
      "rm": {
        "20": 785,
        "50": 775,
        "100": 755,
        "150": 746,
        "200": 726,
        "250": 706,
        "300": 687,
        "350": 667,
        "400": 628,
        "450": 589,
        "500": 549,
        "550": 549,
        "600": 549
      },
      "rp02": {
        "20": 670,
        "50": 667,
        "100": 657,
        "150": 647,
        "200": 647,
        "250": 638,
        "300": 638,
        "350": 618,
        "400": 598,
        "450": 569,
        "500": 530,
        "550": 530,
        "600": 530
      },
      "elongationA": {
        "20": 15,
        "50": 15,
        "100": 14,
        "150": 13,
        "200": 13,
        "250": 12,
        "300": 12,
        "350": 12,
        "400": 13,
        "450": 13,
        "500": 14,
        "550": 14,
        "600": 14
      },
      "reductionZ": {
        "20": 45,
        "50": 45,
        "100": 45,
        "150": 45,
        "200": 45,
        "250": 45,
        "300": 45,
        "350": 47,
        "400": 47,
        "450": 48,
        "500": 50,
        "550": 50,
        "600": 50
      },
      "thermalExpansionAlpha": {
        "20": 10,
        "50": 10,
        "100": 10.3,
        "150": 10.6,
        "200": 10.8,
        "250": 11,
        "300": 11.2,
        "350": 11.4,
        "400": 11.5,
        "450": 11.7,
        "500": 11.8,
        "550": 11.9,
        "600": 12
      },
      "elasticModulusE": {
        "20": 220,
        "50": 217,
        "100": 215,
        "150": 212,
        "200": 210,
        "250": 205,
        "300": 200,
        "350": 195,
        "400": 190,
        "450": 185,
        "500": 180,
        "550": 175,
        "600": 170
      }
    },
    {
      "name": "Сталь 05Х12Н2М-ВИ (Трубы)",
      "classId": "СВХ",
      "group": "Сталь высокохромистая",
      "mark": "05Х12Н2М-ВИ",
      "rm": {
        "20": 539,
        "50": 539,
        "100": 539,
        "150": 539,
        "200": 519,
        "250": 500,
        "300": 480,
        "350": 470,
        "400": 451,
        "450": 431,
        "500": 412,
        "550": 392,
        "600": 392
      },
      "rp02": {
        "20": 372,
        "50": 372,
        "100": 372,
        "150": 372,
        "200": 363,
        "250": 353,
        "300": 333,
        "350": 333,
        "400": 314,
        "450": 304,
        "500": 284,
        "550": 274,
        "600": 274
      },
      "elongationA": {
        "20": 15,
        "50": 15,
        "100": 15,
        "150": 15,
        "200": 15,
        "250": 15,
        "300": 15,
        "350": 15,
        "400": 15,
        "450": 15,
        "500": 15,
        "550": 15,
        "600": 15
      },
      "reductionZ": {},
      "thermalExpansionAlpha": {
        "20": 10,
        "50": 10,
        "100": 10.3,
        "150": 10.6,
        "200": 10.8,
        "250": 11,
        "300": 11.2,
        "350": 11.4,
        "400": 11.5,
        "450": 11.7,
        "500": 11.8,
        "550": 11.9,
        "600": 12
      },
      "elasticModulusE": {
        "20": 220,
        "50": 217,
        "100": 215,
        "150": 212,
        "200": 210,
        "250": 205,
        "300": 200,
        "350": 195,
        "400": 190,
        "450": 185,
        "500": 180,
        "550": 175,
        "600": 170
      }
    },
    {
      "name": "Сталь 05Х12Н2М (Трубы)",
      "classId": "СВХ",
      "group": "Сталь высокохромистая",
      "mark": "05Х12Н2М",
      "rm": {
        "20": 539,
        "50": 539,
        "100": 539,
        "150": 539,
        "200": 519,
        "250": 500,
        "300": 480,
        "350": 470,
        "400": 451,
        "450": 431,
        "500": 412,
        "550": 392,
        "600": 392
      },
      "rp02": {
        "20": 372,
        "50": 372,
        "100": 372,
        "150": 372,
        "200": 363,
        "250": 353,
        "300": 333,
        "350": 333,
        "400": 314,
        "450": 304,
        "500": 284,
        "550": 274,
        "600": 274
      },
      "elongationA": {
        "20": 15,
        "50": 15,
        "100": 15,
        "150": 15,
        "200": 15,
        "250": 15,
        "300": 15,
        "350": 15,
        "400": 15,
        "450": 15,
        "500": 15,
        "550": 15,
        "600": 15
      },
      "reductionZ": {},
      "thermalExpansionAlpha": {
        "20": 10,
        "50": 10,
        "100": 10.3,
        "150": 10.6,
        "200": 10.8,
        "250": 11,
        "300": 11.2,
        "350": 11.4,
        "400": 11.5,
        "450": 11.7,
        "500": 11.8,
        "550": 11.9,
        "600": 12
      },
      "elasticModulusE": {
        "20": 220,
        "50": 217,
        "100": 215,
        "150": 212,
        "200": 210,
        "250": 205,
        "300": 200,
        "350": 195,
        "400": 190,
        "450": 185,
        "500": 180,
        "550": 175,
        "600": 170
      }
    },
    {
      "name": "Сталь 05Х12Н2М (Поковки, лист)",
      "classId": "СВХ",
      "group": "Сталь высокохромистая",
      "mark": "05Х12Н2М",
      "rm": {
        "20": 539,
        "50": 539,
        "100": 539,
        "150": 539,
        "200": 539,
        "250": 519,
        "300": 500,
        "350": 480,
        "400": 461,
        "450": 421,
        "500": 372,
        "550": 353,
        "600": 353
      },
      "rp02": {
        "20": 372,
        "50": 372,
        "100": 372,
        "150": 372,
        "200": 372,
        "250": 363,
        "300": 363,
        "350": 333,
        "400": 323,
        "450": 314,
        "500": 265,
        "550": 245,
        "600": 245
      },
      "elongationA": {
        "20": 13,
        "50": 13,
        "100": 13,
        "150": 13,
        "200": 13,
        "250": 13,
        "300": 13,
        "350": 13,
        "400": 13,
        "450": 12,
        "500": 12,
        "550": 15,
        "600": 15
      },
      "reductionZ": {
        "20": 60,
        "50": 60,
        "100": 60,
        "150": 60,
        "200": 60,
        "250": 60,
        "300": 60,
        "350": 60,
        "400": 60,
        "450": 60,
        "500": 60,
        "550": 60,
        "600": 60
      },
      "thermalExpansionAlpha": {
        "20": 10,
        "50": 10,
        "100": 10.3,
        "150": 10.6,
        "200": 10.8,
        "250": 11,
        "300": 11.2,
        "350": 11.4,
        "400": 11.5,
        "450": 11.7,
        "500": 11.8,
        "550": 11.9,
        "600": 12
      },
      "elasticModulusE": {
        "20": 220,
        "50": 217,
        "100": 215,
        "150": 212,
        "200": 210,
        "250": 205,
        "300": 200,
        "350": 195,
        "400": 190,
        "450": 185,
        "500": 180,
        "550": 175,
        "600": 170
      }
    },
    {
      "name": "Сталь 05Х12Н2М-ВД (Поковки, лист)",
      "classId": "СВХ",
      "group": "Сталь высокохромистая",
      "mark": "05Х12Н2М-ВД",
      "rm": {
        "20": 539,
        "50": 539,
        "100": 539,
        "150": 539,
        "200": 539,
        "250": 519,
        "300": 500,
        "350": 480,
        "400": 461,
        "450": 421,
        "500": 372,
        "550": 353,
        "600": 353
      },
      "rp02": {
        "20": 372,
        "50": 372,
        "100": 372,
        "150": 372,
        "200": 372,
        "250": 363,
        "300": 363,
        "350": 333,
        "400": 323,
        "450": 314,
        "500": 265,
        "550": 245,
        "600": 245
      },
      "elongationA": {
        "20": 13,
        "50": 13,
        "100": 13,
        "150": 13,
        "200": 13,
        "250": 13,
        "300": 13,
        "350": 13,
        "400": 13,
        "450": 12,
        "500": 12,
        "550": 15,
        "600": 15
      },
      "reductionZ": {
        "20": 60,
        "50": 60,
        "100": 60,
        "150": 60,
        "200": 60,
        "250": 60,
        "300": 60,
        "350": 60,
        "400": 60,
        "450": 60,
        "500": 60,
        "550": 60,
        "600": 60
      },
      "thermalExpansionAlpha": {
        "20": 10,
        "50": 10,
        "100": 10.3,
        "150": 10.6,
        "200": 10.8,
        "250": 11,
        "300": 11.2,
        "350": 11.4,
        "400": 11.5,
        "450": 11.7,
        "500": 11.8,
        "550": 11.9,
        "600": 12
      },
      "elasticModulusE": {
        "20": 220,
        "50": 217,
        "100": 215,
        "150": 212,
        "200": 210,
        "250": 205,
        "300": 200,
        "350": 195,
        "400": 190,
        "450": 185,
        "500": 180,
        "550": 175,
        "600": 170
      }
    },
    {
      "name": "Сталь 06Х13Н7Д2 (Горячекатаные и кованые прутки диаметром от 16 до 160 мм)",
      "classId": "СВХ",
      "group": "Сталь высокохромистая",
      "mark": "06Х13Н7Д2",
      "rm": {
        "20": 882,
        "50": 853,
        "100": 804,
        "150": 764,
        "200": 725,
        "250": 686,
        "300": 676,
        "350": 676,
        "400": 676,
        "450": 676,
        "500": 676,
        "550": 676,
        "600": 676
      },
      "rp02": {
        "20": 804,
        "50": 784,
        "100": 735,
        "150": 696,
        "200": 657,
        "250": 627,
        "300": 617,
        "350": 617,
        "400": 617,
        "450": 617,
        "500": 617,
        "550": 617,
        "600": 617
      },
      "elongationA": {
        "20": 12,
        "50": 12,
        "100": 12,
        "150": 12,
        "200": 12,
        "250": 12,
        "300": 12,
        "350": 12,
        "400": 12,
        "450": 12,
        "500": 12,
        "550": 12,
        "600": 12
      },
      "reductionZ": {
        "20": 60,
        "50": 60,
        "100": 60,
        "150": 60,
        "200": 60,
        "250": 60,
        "300": 59,
        "350": 59,
        "400": 59,
        "450": 59,
        "500": 59,
        "550": 59,
        "600": 59
      },
      "thermalExpansionAlpha": {
        "20": 10,
        "50": 10,
        "100": 10.3,
        "150": 10.6,
        "200": 10.8,
        "250": 11,
        "300": 11.2,
        "350": 11.4,
        "400": 11.5,
        "450": 11.7,
        "500": 11.8,
        "550": 11.9,
        "600": 12
      },
      "elasticModulusE": {
        "20": 205,
        "50": 202,
        "100": 200,
        "150": 195,
        "200": 190,
        "250": 185,
        "300": 180,
        "350": 175,
        "400": 170,
        "450": 167,
        "500": 165,
        "550": 162,
        "600": 160
      }
    },
    {
      "name": "Сталь 06Х13Н7Д2 (Кованая полоса толщиной 80 мм)",
      "classId": "СВХ",
      "group": "Сталь высокохромистая",
      "mark": "06Х13Н7Д2",
      "rm": {
        "20": 882,
        "50": 853,
        "100": 804,
        "150": 764,
        "200": 725,
        "250": 686,
        "300": 676,
        "350": 676,
        "400": 676,
        "450": 676,
        "500": 676,
        "550": 676,
        "600": 676
      },
      "rp02": {
        "20": 804,
        "50": 784,
        "100": 735,
        "150": 696,
        "200": 657,
        "250": 627,
        "300": 617,
        "350": 617,
        "400": 617,
        "450": 617,
        "500": 617,
        "550": 617,
        "600": 617
      },
      "elongationA": {
        "20": 12,
        "50": 12,
        "100": 12,
        "150": 12,
        "200": 12,
        "250": 12,
        "300": 12,
        "350": 12,
        "400": 12,
        "450": 12,
        "500": 12,
        "550": 12,
        "600": 12
      },
      "reductionZ": {
        "20": 60,
        "50": 60,
        "100": 60,
        "150": 60,
        "200": 60,
        "250": 60,
        "300": 59,
        "350": 59,
        "400": 59,
        "450": 59,
        "500": 59,
        "550": 59,
        "600": 59
      },
      "thermalExpansionAlpha": {
        "20": 10,
        "50": 10,
        "100": 10.3,
        "150": 10.6,
        "200": 10.8,
        "250": 11,
        "300": 11.2,
        "350": 11.4,
        "400": 11.5,
        "450": 11.7,
        "500": 11.8,
        "550": 11.9,
        "600": 12
      },
      "elasticModulusE": {
        "20": 205,
        "50": 202,
        "100": 200,
        "150": 195,
        "200": 190,
        "250": 185,
        "300": 180,
        "350": 175,
        "400": 170,
        "450": 167,
        "500": 165,
        "550": 162,
        "600": 160
      }
    },
    {
      "name": "Сталь 06Х13Н7Д2 (Заготовки крепежных деталей диаметром до 160 мм)",
      "classId": "СВХ",
      "group": "Сталь высокохромистая",
      "mark": "06Х13Н7Д2",
      "rm": {
        "20": 882,
        "50": 853,
        "100": 804,
        "150": 764,
        "200": 725,
        "250": 686,
        "300": 676,
        "350": 676,
        "400": 676,
        "450": 676,
        "500": 676,
        "550": 676,
        "600": 676
      },
      "rp02": {
        "20": 804,
        "50": 784,
        "100": 735,
        "150": 696,
        "200": 657,
        "250": 627,
        "300": 617,
        "350": 617,
        "400": 617,
        "450": 617,
        "500": 617,
        "550": 617,
        "600": 617
      },
      "elongationA": {
        "20": 12,
        "50": 12,
        "100": 12,
        "150": 12,
        "200": 12,
        "250": 12,
        "300": 12,
        "350": 12,
        "400": 12,
        "450": 12,
        "500": 12,
        "550": 12,
        "600": 12
      },
      "reductionZ": {
        "20": 60,
        "50": 60,
        "100": 60,
        "150": 60,
        "200": 60,
        "250": 60,
        "300": 59,
        "350": 59,
        "400": 59,
        "450": 59,
        "500": 59,
        "550": 59,
        "600": 59
      },
      "thermalExpansionAlpha": {
        "20": 10,
        "50": 10,
        "100": 10.3,
        "150": 10.6,
        "200": 10.8,
        "250": 11,
        "300": 11.2,
        "350": 11.4,
        "400": 11.5,
        "450": 11.7,
        "500": 11.8,
        "550": 11.9,
        "600": 12
      },
      "elasticModulusE": {
        "20": 205,
        "50": 202,
        "100": 200,
        "150": 195,
        "200": 190,
        "250": 185,
        "300": 180,
        "350": 175,
        "400": 170,
        "450": 167,
        "500": 165,
        "550": 162,
        "600": 160
      }
    },
    {
      "name": "Сталь 06Х12Н3ДЛ (Отливки)",
      "classId": "СВХ",
      "group": "Сталь высокохромистая",
      "mark": "06Х12Н3ДЛ",
      "rm": {
        "20": 637,
        "50": 630,
        "100": 618,
        "150": 608,
        "200": 589,
        "250": 579,
        "300": 559,
        "350": 539,
        "400": 539,
        "450": 539,
        "500": 539,
        "550": 539,
        "600": 539
      },
      "rp02": {
        "20": 490,
        "50": 486,
        "100": 481,
        "150": 481,
        "200": 471,
        "250": 461,
        "300": 451,
        "350": 441,
        "400": 441,
        "450": 441,
        "500": 441,
        "550": 441,
        "600": 441
      },
      "elongationA": {
        "20": 12,
        "50": 12,
        "100": 12,
        "150": 12,
        "200": 12,
        "250": 12,
        "300": 10,
        "350": 10,
        "400": 10,
        "450": 10,
        "500": 10,
        "550": 10,
        "600": 10
      },
      "reductionZ": {
        "20": 35,
        "50": 35,
        "100": 35,
        "150": 35,
        "200": 37,
        "250": 40,
        "300": 40,
        "350": 40,
        "400": 40,
        "450": 40,
        "500": 40,
        "550": 40,
        "600": 40
      },
      "thermalExpansionAlpha": {
        "20": 10,
        "50": 10,
        "100": 10.3,
        "150": 10.6,
        "200": 10.8,
        "250": 11,
        "300": 11.2,
        "350": 11.4,
        "400": 11.5,
        "450": 11.7,
        "500": 11.8,
        "550": 11.9,
        "600": 12
      },
      "elasticModulusE": {
        "20": 210,
        "50": 207,
        "100": 205,
        "150": 202,
        "200": 200,
        "250": 197,
        "300": 195,
        "350": 190,
        "400": 185,
        "450": 180,
        "500": 175,
        "550": 170,
        "600": 165
      }
    },
    {
      "name": "Сталь 06Х12Н3Д (Поковки КП540*)",
      "classId": "СВХ",
      "group": "Сталь высокохромистая",
      "mark": "06Х12Н3Д",
      "rm": {
        "20": 637,
        "50": 630,
        "100": 618,
        "150": 589,
        "200": 589,
        "250": 579,
        "300": 559,
        "350": 539,
        "400": 539,
        "450": 539,
        "500": 539,
        "550": 539,
        "600": 539
      },
      "rp02": {
        "20": 540,
        "50": 530,
        "100": 519,
        "150": 500,
        "200": 480,
        "250": 461,
        "300": 441,
        "350": 441,
        "400": 441,
        "450": 441,
        "500": 441,
        "550": 441,
        "600": 441
      },
      "elongationA": {
        "20": 12,
        "50": 12,
        "100": 12,
        "150": 12,
        "200": 12,
        "250": 12,
        "300": 10,
        "350": 10,
        "400": 10,
        "450": 10,
        "500": 10,
        "550": 10,
        "600": 10
      },
      "reductionZ": {
        "20": 35,
        "50": 35,
        "100": 35,
        "150": 35,
        "200": 35,
        "250": 37,
        "300": 40,
        "350": 40,
        "400": 40,
        "450": 40,
        "500": 40,
        "550": 40,
        "600": 40
      },
      "thermalExpansionAlpha": {
        "20": 10,
        "50": 10,
        "100": 10.3,
        "150": 10.6,
        "200": 10.8,
        "250": 11,
        "300": 11.2,
        "350": 11.4,
        "400": 11.5,
        "450": 11.7,
        "500": 11.8,
        "550": 11.9,
        "600": 12
      },
      "elasticModulusE": {
        "20": 210,
        "50": 207,
        "100": 205,
        "150": 202,
        "200": 200,
        "250": 197,
        "300": 195,
        "350": 190,
        "400": 185,
        "450": 180,
        "500": 175,
        "550": 170,
        "600": 165
      }
    },
    {
      "name": "Сталь 06Х12Н3Д (Поковки КП590*)",
      "classId": "СВХ",
      "group": "Сталь высокохромистая",
      "mark": "06Х12Н3Д",
      "rm": {
        "20": 686,
        "50": 670,
        "100": 657,
        "150": 647,
        "200": 638,
        "250": 618,
        "300": 588,
        "350": 588,
        "400": 588,
        "450": 588,
        "500": 588,
        "550": 588,
        "600": 588
      },
      "rp02": {
        "20": 590,
        "50": 575,
        "100": 559,
        "150": 549,
        "200": 539,
        "250": 519,
        "300": 491,
        "350": 491,
        "400": 491,
        "450": 491,
        "500": 491,
        "550": 491,
        "600": 491
      },
      "elongationA": {
        "20": 12,
        "50": 12,
        "100": 12,
        "150": 12,
        "200": 12,
        "250": 12,
        "300": 10,
        "350": 10,
        "400": 10,
        "450": 10,
        "500": 10,
        "550": 10,
        "600": 10
      },
      "reductionZ": {
        "20": 35,
        "50": 35,
        "100": 35,
        "150": 35,
        "200": 35,
        "250": 30,
        "300": 30,
        "350": 30,
        "400": 30,
        "450": 30,
        "500": 30,
        "550": 30,
        "600": 30
      },
      "thermalExpansionAlpha": {
        "20": 10,
        "50": 10,
        "100": 10.3,
        "150": 10.6,
        "200": 10.8,
        "250": 11,
        "300": 11.2,
        "350": 11.4,
        "400": 11.5,
        "450": 11.7,
        "500": 11.8,
        "550": 11.9,
        "600": 12
      },
      "elasticModulusE": {
        "20": 210,
        "50": 207,
        "100": 205,
        "150": 202,
        "200": 200,
        "250": 197,
        "300": 195,
        "350": 190,
        "400": 185,
        "450": 180,
        "500": 175,
        "550": 170,
        "600": 165
      }
    },
    {
      "name": "Сталь 06Х12Н3Д (Листы толщиной от 25 до 250 мм)",
      "classId": "СВХ",
      "group": "Сталь высокохромистая",
      "mark": "06Х12Н3Д",
      "rm": {
        "20": 686,
        "50": 670,
        "100": 657,
        "150": 647,
        "200": 638,
        "250": 618,
        "300": 588,
        "350": 588,
        "400": 588,
        "450": 588,
        "500": 588,
        "550": 588,
        "600": 588
      },
      "rp02": {
        "20": 539,
        "50": 534,
        "100": 529,
        "150": 529,
        "200": 519,
        "250": 500,
        "300": 491,
        "350": 491,
        "400": 491,
        "450": 491,
        "500": 491,
        "550": 491,
        "600": 491
      },
      "elongationA": {
        "20": 14,
        "50": 14,
        "100": 14,
        "150": 14,
        "200": 14,
        "250": 14,
        "300": 15,
        "350": 15,
        "400": 15,
        "450": 15,
        "500": 15,
        "550": 15,
        "600": 15
      },
      "reductionZ": {
        "20": 30,
        "50": 30,
        "100": 30,
        "150": 30,
        "200": 32,
        "250": 32,
        "300": 37,
        "350": 40,
        "400": 40,
        "450": 40,
        "500": 40,
        "550": 40,
        "600": 40
      },
      "thermalExpansionAlpha": {
        "20": 10,
        "50": 10,
        "100": 10.3,
        "150": 10.6,
        "200": 10.8,
        "250": 11,
        "300": 11.2,
        "350": 11.4,
        "400": 11.5,
        "450": 11.7,
        "500": 11.8,
        "550": 11.9,
        "600": 12
      },
      "elasticModulusE": {
        "20": 210,
        "50": 207,
        "100": 205,
        "150": 202,
        "200": 200,
        "250": 197,
        "300": 195,
        "350": 190,
        "400": 185,
        "450": 180,
        "500": 175,
        "550": 170,
        "600": 165
      }
    },
    {
      "name": "Сталь 07Х16Н4Б (Сортовой прокат диаметром или стороной квадрата от 30 до 180 мм)",
      "classId": "СВХ",
      "group": "Сталь высокохромистая",
      "mark": "07Х16Н4Б",
      "rm": {
        "20": 882,
        "50": 880,
        "100": 850,
        "150": 830,
        "200": 770,
        "250": 760,
        "300": 730,
        "350": 720,
        "400": 720,
        "450": 720,
        "500": 720,
        "550": 720,
        "600": 720
      },
      "rp02": {
        "20": 735,
        "50": 735,
        "100": 720,
        "150": 710,
        "200": 700,
        "250": 680,
        "300": 670,
        "350": 650,
        "400": 650,
        "450": 650,
        "500": 650,
        "550": 650,
        "600": 650
      },
      "elongationA": {
        "20": 13,
        "50": 13,
        "100": 12,
        "150": 12,
        "200": 11,
        "250": 11,
        "300": 10,
        "350": 9,
        "400": 9,
        "450": 9,
        "500": 9,
        "550": 9,
        "600": 9
      },
      "reductionZ": {
        "20": 50,
        "50": 50,
        "100": 50,
        "150": 50,
        "200": 50,
        "250": 50,
        "300": 50,
        "350": 50,
        "400": 50,
        "450": 50,
        "500": 50,
        "550": 50,
        "600": 50
      },
      "thermalExpansionAlpha": {
        "20": 10,
        "50": 10,
        "100": 10.3,
        "150": 10.6,
        "200": 10.8,
        "250": 11,
        "300": 11.2,
        "350": 11.4,
        "400": 11.5,
        "450": 11.7,
        "500": 11.8,
        "550": 11.9,
        "600": 12
      },
      "elasticModulusE": {
        "20": 215,
        "50": 212,
        "100": 210,
        "150": 207,
        "200": 205,
        "250": 202,
        "300": 200,
        "350": 195,
        "400": 190,
        "450": 185,
        "500": 180,
        "550": 175,
        "600": 170
      }
    },
    {
      "name": "Сталь 07Х16Н4Б (Поковки диаметром или стороной квадрата от 180 до 400 мм)",
      "classId": "СВХ",
      "group": "Сталь высокохромистая",
      "mark": "07Х16Н4Б",
      "rm": {
        "20": 882,
        "50": 880,
        "100": 850,
        "150": 830,
        "200": 770,
        "250": 760,
        "300": 730,
        "350": 720,
        "400": 720,
        "450": 720,
        "500": 720,
        "550": 720,
        "600": 720
      },
      "rp02": {
        "20": 735,
        "50": 735,
        "100": 720,
        "150": 710,
        "200": 700,
        "250": 680,
        "300": 670,
        "350": 650,
        "400": 650,
        "450": 650,
        "500": 650,
        "550": 650,
        "600": 650
      },
      "elongationA": {
        "20": 13,
        "50": 13,
        "100": 12,
        "150": 12,
        "200": 11,
        "250": 11,
        "300": 10,
        "350": 9,
        "400": 9,
        "450": 9,
        "500": 9,
        "550": 9,
        "600": 9
      },
      "reductionZ": {
        "20": 50,
        "50": 50,
        "100": 50,
        "150": 50,
        "200": 50,
        "250": 50,
        "300": 50,
        "350": 50,
        "400": 50,
        "450": 50,
        "500": 50,
        "550": 50,
        "600": 50
      },
      "thermalExpansionAlpha": {
        "20": 10,
        "50": 10,
        "100": 10.3,
        "150": 10.6,
        "200": 10.8,
        "250": 11,
        "300": 11.2,
        "350": 11.4,
        "400": 11.5,
        "450": 11.7,
        "500": 11.8,
        "550": 11.9,
        "600": 12
      },
      "elasticModulusE": {
        "20": 215,
        "50": 212,
        "100": 210,
        "150": 207,
        "200": 205,
        "250": 202,
        "300": 200,
        "350": 195,
        "400": 190,
        "450": 185,
        "500": 180,
        "550": 175,
        "600": 170
      }
    },
    {
      "name": "Сталь 09Х18Н9 (Листы толщиной от 6 до 160 мм)",
      "classId": "ЛОЖЬ",
      "group": "Сталь хромоникелевая коррозионно-стойкого аустенитного класса",
      "mark": "09Х18Н9",
      "rm": {
        "20": 491,
        "50": 451,
        "100": 412,
        "150": 392,
        "200": 392,
        "250": 373,
        "300": 363,
        "350": 353,
        "400": 353,
        "450": 343,
        "500": 343,
        "550": 323,
        "600": 294
      },
      "rp02": {
        "20": 196,
        "50": 196,
        "100": 177,
        "150": 167,
        "200": 157,
        "250": 147,
        "300": 137,
        "350": 137,
        "400": 128,
        "450": 128,
        "500": 118,
        "550": 108,
        "600": 108
      },
      "elongationA": {
        "20": 50,
        "50": 46,
        "100": 42,
        "150": 38,
        "200": 37,
        "250": 35,
        "300": 33,
        "350": 32,
        "400": 31,
        "450": 30,
        "500": 30,
        "550": 30,
        "600": 28
      },
      "reductionZ": {
        "20": 50,
        "50": 50,
        "100": 50,
        "150": 50,
        "200": 50,
        "250": 50,
        "300": 50,
        "350": 50,
        "400": 50,
        "450": 50,
        "500": 50,
        "550": 50,
        "600": 50
      },
      "thermalExpansionAlpha": {
        "20": 16.4,
        "50": 16.4,
        "100": 16.6,
        "150": 16.8,
        "200": 17,
        "250": 17.2,
        "300": 17.4,
        "350": 17.6,
        "400": 17.8,
        "450": 18,
        "500": 18.2,
        "550": 18.4,
        "600": 18.5
      },
      "elasticModulusE": {
        "20": 205,
        "50": 202,
        "100": 200,
        "150": 195,
        "200": 190,
        "250": 185,
        "300": 180,
        "350": 175,
        "400": 170,
        "450": 167,
        "500": 165,
        "550": 162,
        "600": 160
      }
    },
    {
      "name": "Сталь 09Х18Н9 (Поковки толщиной до 60 мм)",
      "classId": "ЛОЖЬ",
      "group": "Сталь хромоникелевая коррозионно-стойкого аустенитного класса",
      "mark": "09Х18Н9",
      "rm": {
        "20": 540,
        "50": 500,
        "100": 451,
        "150": 432,
        "200": 432,
        "250": 412,
        "300": 402,
        "350": 392,
        "400": 373,
        "450": 353,
        "500": 323,
        "550": 304,
        "600": 255
      },
      "rp02": {
        "20": 196,
        "50": 196,
        "100": 177,
        "150": 157,
        "200": 147,
        "250": 137,
        "300": 128,
        "350": 118,
        "400": 118,
        "450": 108,
        "500": 98,
        "550": 98,
        "600": 98
      },
      "elongationA": {
        "20": 40,
        "50": 38,
        "100": 36,
        "150": 34,
        "200": 33,
        "250": 31,
        "300": 29,
        "350": 28,
        "400": 28,
        "450": 27,
        "500": 27,
        "550": 27,
        "600": 25
      },
      "reductionZ": {
        "20": 55,
        "50": 55,
        "100": 55,
        "150": 55,
        "200": 55,
        "250": 55,
        "300": 55,
        "350": 55,
        "400": 55,
        "450": 55,
        "500": 55,
        "550": 55,
        "600": 55
      },
      "thermalExpansionAlpha": {
        "20": 16.4,
        "50": 16.4,
        "100": 16.6,
        "150": 16.8,
        "200": 17,
        "250": 17.2,
        "300": 17.4,
        "350": 17.6,
        "400": 17.8,
        "450": 18,
        "500": 18.2,
        "550": 18.4,
        "600": 18.5
      },
      "elasticModulusE": {
        "20": 205,
        "50": 202,
        "100": 200,
        "150": 195,
        "200": 190,
        "250": 185,
        "300": 180,
        "350": 175,
        "400": 170,
        "450": 167,
        "500": 165,
        "550": 162,
        "600": 160
      }
    },
    {
      "name": "Сталь 09Х18Н9 (Поковки толщиной от 60 до 300 мм)",
      "classId": "ЛОЖЬ",
      "group": "Сталь хромоникелевая коррозионно-стойкого аустенитного класса",
      "mark": "09Х18Н9",
      "rm": {
        "20": 491,
        "50": 470,
        "100": 451,
        "150": 425,
        "200": 400,
        "250": 380,
        "300": 380,
        "350": 340,
        "400": 323,
        "450": 314,
        "500": 304,
        "550": 294,
        "600": 280
      },
      "rp02": {
        "20": 196,
        "50": 196,
        "100": 177,
        "150": 157,
        "200": 147,
        "250": 137,
        "300": 128,
        "350": 118,
        "400": 118,
        "450": 108,
        "500": 98,
        "550": 98,
        "600": 98
      },
      "elongationA": {
        "20": 38,
        "50": 36,
        "100": 34,
        "150": 32,
        "200": 31,
        "250": 29,
        "300": 27,
        "350": 26,
        "400": 26,
        "450": -25,
        "500": -25,
        "550": -25,
        "600": -24
      },
      "reductionZ": {
        "20": 45,
        "50": 45,
        "100": 45,
        "150": 45,
        "200": 45,
        "250": 45,
        "300": 45,
        "350": 45,
        "400": 45,
        "450": 45,
        "500": 45,
        "550": 45,
        "600": 45
      },
      "thermalExpansionAlpha": {
        "20": 16.4,
        "50": 16.4,
        "100": 16.6,
        "150": 16.8,
        "200": 17,
        "250": 17.2,
        "300": 17.4,
        "350": 17.6,
        "400": 17.8,
        "450": 18,
        "500": 18.2,
        "550": 18.4,
        "600": 18.5
      },
      "elasticModulusE": {
        "20": 205,
        "50": 202,
        "100": 200,
        "150": 195,
        "200": 190,
        "250": 185,
        "300": 180,
        "350": 175,
        "400": 170,
        "450": 167,
        "500": 165,
        "550": 162,
        "600": 160
      }
    },
    {
      "name": "Сталь 09Х18Н9 (Трубы бесшовные холоднокатаные наружным диаметром от 16 до 70 мм с толщиной стенки от 2,5 до 12 мм)",
      "classId": "ЛОЖЬ",
      "group": "Сталь хромоникелевая коррозионно-стойкого аустенитного класса",
      "mark": "09Х18Н9",
      "rm": {
        "20": 491,
        "50": 451,
        "100": 412,
        "150": 392,
        "200": 392,
        "250": 373,
        "300": 363,
        "350": 353,
        "400": 353,
        "450": 343,
        "500": 343,
        "550": 323,
        "600": 294
      },
      "rp02": {
        "20": 196,
        "50": 196,
        "100": 177,
        "150": 167,
        "200": 157,
        "250": 147,
        "300": 137,
        "350": 128,
        "400": 118,
        "450": 118,
        "500": 108,
        "550": 98,
        "600": 98
      },
      "elongationA": {
        "20": 40,
        "50": 38,
        "100": 36,
        "150": 33,
        "200": 32,
        "250": 30,
        "300": 28,
        "350": 27,
        "400": 26,
        "450": 25,
        "500": 24,
        "550": 23,
        "600": 22
      },
      "reductionZ": {
        "20": 55,
        "50": 53,
        "100": 53,
        "150": 53,
        "200": 52,
        "250": 52,
        "300": 52,
        "350": 51,
        "400": 50,
        "450": 50,
        "500": 48,
        "550": 46,
        "600": 39
      },
      "thermalExpansionAlpha": {
        "20": 16.4,
        "50": 16.4,
        "100": 16.6,
        "150": 16.8,
        "200": 17,
        "250": 17.2,
        "300": 17.4,
        "350": 17.6,
        "400": 17.8,
        "450": 18,
        "500": 18.2,
        "550": 18.4,
        "600": 18.5
      },
      "elasticModulusE": {
        "20": 205,
        "50": 202,
        "100": 200,
        "150": 195,
        "200": 190,
        "250": 185,
        "300": 180,
        "350": 175,
        "400": 170,
        "450": 167,
        "500": 165,
        "550": 162,
        "600": 160
      }
    },
    {
      "name": "Сталь 10Х18Н9 (Листы толщиной от 6 до 160 мм)",
      "classId": "ЛОЖЬ",
      "group": "Сталь хромоникелевая коррозионно-стойкого аустенитного класса",
      "mark": "10Х18Н9",
      "rm": {
        "20": 491,
        "50": 451,
        "100": 412,
        "150": 392,
        "200": 392,
        "250": 373,
        "300": 363,
        "350": 353,
        "400": 353,
        "450": 343,
        "500": 343,
        "550": 323,
        "600": 294
      },
      "rp02": {
        "20": 196,
        "50": 196,
        "100": 177,
        "150": 167,
        "200": 157,
        "250": 147,
        "300": 137,
        "350": 137,
        "400": 128,
        "450": 128,
        "500": 118,
        "550": 108,
        "600": 108
      },
      "elongationA": {
        "20": 50,
        "50": 46,
        "100": 42,
        "150": 38,
        "200": 37,
        "250": 35,
        "300": 33,
        "350": 32,
        "400": 31,
        "450": 30,
        "500": 30,
        "550": 30,
        "600": 28
      },
      "reductionZ": {
        "20": 50,
        "50": 50,
        "100": 50,
        "150": 50,
        "200": 50,
        "250": 50,
        "300": 50,
        "350": 50,
        "400": 50,
        "450": 50,
        "500": 50,
        "550": 50,
        "600": 50
      },
      "thermalExpansionAlpha": {
        "20": 16.4,
        "50": 16.4,
        "100": 16.6,
        "150": 16.8,
        "200": 17,
        "250": 17.2,
        "300": 17.4,
        "350": 17.6,
        "400": 17.8,
        "450": 18,
        "500": 18.2,
        "550": 18.4,
        "600": 18.5
      },
      "elasticModulusE": {
        "20": 205,
        "50": 202,
        "100": 200,
        "150": 195,
        "200": 190,
        "250": 185,
        "300": 180,
        "350": 175,
        "400": 170,
        "450": 167,
        "500": 165,
        "550": 162,
        "600": 160
      }
    },
    {
      "name": "Сталь 10Х18Н9 (Поковки толщиной до 60 мм)",
      "classId": "ЛОЖЬ",
      "group": "Сталь хромоникелевая коррозионно-стойкого аустенитного класса",
      "mark": "10Х18Н9",
      "rm": {
        "20": 540,
        "50": 500,
        "100": 451,
        "150": 432,
        "200": 432,
        "250": 412,
        "300": 402,
        "350": 392,
        "400": 373,
        "450": 353,
        "500": 323,
        "550": 304,
        "600": 255
      },
      "rp02": {
        "20": 196,
        "50": 196,
        "100": 177,
        "150": 157,
        "200": 147,
        "250": 137,
        "300": 128,
        "350": 118,
        "400": 118,
        "450": 108,
        "500": 98,
        "550": 98,
        "600": 98
      },
      "elongationA": {
        "20": 40,
        "50": 38,
        "100": 36,
        "150": 34,
        "200": 33,
        "250": 31,
        "300": 29,
        "350": 28,
        "400": 28,
        "450": 27,
        "500": 27,
        "550": 27,
        "600": 25
      },
      "reductionZ": {
        "20": 55,
        "50": 55,
        "100": 55,
        "150": 55,
        "200": 55,
        "250": 55,
        "300": 55,
        "350": 55,
        "400": 55,
        "450": 55,
        "500": 55,
        "550": 55,
        "600": 55
      },
      "thermalExpansionAlpha": {
        "20": 16.4,
        "50": 16.4,
        "100": 16.6,
        "150": 16.8,
        "200": 17,
        "250": 17.2,
        "300": 17.4,
        "350": 17.6,
        "400": 17.8,
        "450": 18,
        "500": 18.2,
        "550": 18.4,
        "600": 18.5
      },
      "elasticModulusE": {
        "20": 205,
        "50": 202,
        "100": 200,
        "150": 195,
        "200": 190,
        "250": 185,
        "300": 180,
        "350": 175,
        "400": 170,
        "450": 167,
        "500": 165,
        "550": 162,
        "600": 160
      }
    },
    {
      "name": "Сталь 10Х18Н9 (Поковки толщиной от 60 до 300 мм)",
      "classId": "ЛОЖЬ",
      "group": "Сталь хромоникелевая коррозионно-стойкого аустенитного класса",
      "mark": "10Х18Н9",
      "rm": {
        "20": 491,
        "50": 470,
        "100": 451,
        "150": 425,
        "200": 400,
        "250": 380,
        "300": 380,
        "350": 340,
        "400": 323,
        "450": 314,
        "500": 304,
        "550": 294,
        "600": 280
      },
      "rp02": {
        "20": 196,
