Repository: s1wex69/pnae-steel-handbook

# ИНТЕХ-АТОМ — справочник ПНАЭ

Платформа инженерных расчётов на прочность: калькуляторы, справочники и админ-панель.

## Стек

- **Frontend**: React 19, Vite, TypeScript, Tailwind CSS 4, Radix UI (shadcn-стиль)
- **Backend**: Node.js, Express 5, PostgreSQL, mammoth.js, JWT
- **Формулы**: KaTeX

## Быстрый старт

### 1. PostgreSQL

```bash
docker compose up -d
```

### 2. Переменные окружения

Скопируйте `.env.example` в `.env` в корне репозитория.

### 3. Установка и миграции

Рекомендуется **Node.js 22 LTS** (на Windows с путём без кириллицы, например `C:\dev\intech-atom`).

```bash
npm install
npm run db:migrate
npm run db:seed-calculators
```

File: apps/web/public/data/pnae-steel-properties.json (part 15 of 17)
{
  "source": "ПНАЭ физмех свойства.xlsx",
  "standard": "ПНАЭ Г-7-002-86",
  "temperaturesC": [
        "50": 196,
        "100": 177,
        "150": 157,
        "200": 147,
        "250": 137,
        "300": 128,
        "350": 118,
        "400": 118,
        "450": 108,
        "500": 98,
        "550": 98,
        "600": 98
      },
      "elongationA": {
        "20": 38,
        "50": 36,
        "100": 34,
        "150": 32,
        "200": 31,
        "250": 29,
        "300": 27,
        "350": 26,
        "400": 26,
        "450": -25,
        "500": -25,
        "550": -25,
        "600": -24
      },
      "reductionZ": {
        "20": 45,
        "50": 45,
        "100": 45,
        "150": 45,
        "200": 45,
        "250": 45,
        "300": 45,
        "350": 45,
        "400": 45,
        "450": 45,
        "500": 45,
        "550": 45,
        "600": 45
      },
      "thermalExpansionAlpha": {
        "20": 16.4,
        "50": 16.4,
        "100": 16.6,
        "150": 16.8,
        "200": 17,
        "250": 17.2,
        "300": 17.4,
        "350": 17.6,
        "400": 17.8,
        "450": 18,
        "500": 18.2,
        "550": 18.4,
        "600": 18.5
      },
      "elasticModulusE": {
        "20": 205,
        "50": 202,
        "100": 200,
        "150": 195,
        "200": 190,
        "250": 185,
        "300": 180,
        "350": 175,
        "400": 170,
        "450": 167,
        "500": 165,
        "550": 162,
        "600": 160
      }
    },
    {
      "name": "Сталь 10Х18Н9 (Трубы бесшовные холоднокатаные наружным диаметром от 16 до 70 мм с толщиной стенки от 2,5 до 12 мм)",
      "classId": "ЛОЖЬ",
      "group": "Сталь хромоникелевая коррозионно-стойкого аустенитного класса",
      "mark": "10Х18Н9",
      "rm": {
        "20": 491,
        "50": 451,
        "100": 412,
        "150": 392,
        "200": 392,
        "250": 373,
        "300": 363,
        "350": 353,
        "400": 353,
        "450": 343,
        "500": 343,
        "550": 323,
        "600": 294
      },
      "rp02": {
        "20": 196,
        "50": 196,
        "100": 177,
        "150": 167,
        "200": 157,
        "250": 147,
        "300": 137,
        "350": 128,
        "400": 118,
        "450": 118,
        "500": 108,
        "550": 98,
        "600": 98
      },
      "elongationA": {
        "20": 40,
        "50": 38,
        "100": 36,
        "150": 33,
        "200": 32,
        "250": 30,
        "300": 28,
        "350": 27,
        "400": 26,
        "450": 25,
        "500": 24,
        "550": 23,
        "600": 22
      },
      "reductionZ": {
        "20": 55,
        "50": 53,
        "100": 53,
        "150": 53,
        "200": 52,
        "250": 52,
        "300": 52,
        "350": 51,
        "400": 50,
        "450": 50,
        "500": 48,
        "550": 46,
        "600": 39
      },
      "thermalExpansionAlpha": {
        "20": 16.4,
        "50": 16.4,
        "100": 16.6,
        "150": 16.8,
        "200": 17,
        "250": 17.2,
        "300": 17.4,
        "350": 17.6,
        "400": 17.8,
        "450": 18,
        "500": 18.2,
        "550": 18.4,
        "600": 18.5
      },
      "elasticModulusE": {
        "20": 205,
        "50": 202,
        "100": 200,
        "150": 195,
        "200": 190,
        "250": 185,
        "300": 180,
        "350": 175,
        "400": 170,
        "450": 167,
        "500": 165,
        "550": 162,
        "600": 160
      }
    },
    {
      "name": "Сталь 12Х18Н9 (Трубы бесшовные холоднокатаные наружным диаметром от 16 до 70 мм с толщиной стенки от 2,5 до 12 мм)",
      "classId": "ЛОЖЬ",
      "group": "Сталь хромоникелевая коррозионно-стойкого аустенитного класса",
      "mark": "12Х18Н9",
      "rm": {
        "20": 491,
        "50": 451,
        "100": 412,
        "150": 392,
        "200": 392,
        "250": 373,
        "300": 363,
        "350": 353,
        "400": 353,
        "450": 343,
        "500": 343,
        "550": 323,
        "600": 294
      },
      "rp02": {
        "20": 196,
        "50": 196,
        "100": 177,
        "150": 167,
        "200": 157,
        "250": 147,
        "300": 137,
        "350": 128,
        "400": 118,
        "450": 118,
        "500": 108,
        "550": 98,
        "600": 98
      },
      "elongationA": {
        "20": 40,
        "50": 38,
        "100": 36,
        "150": 33,
        "200": 32,
        "250": 30,
        "300": 28,
        "350": 27,
        "400": 26,
        "450": 25,
        "500": 24,
        "550": 23,
        "600": 22
      },
      "reductionZ": {
        "20": 55,
        "50": 53,
        "100": 53,
        "150": 53,
        "200": 52,
        "250": 52,
        "300": 52,
        "350": 51,
        "400": 50,
        "450": 50,
        "500": 48,
        "550": 46,
        "600": 39
      },
      "thermalExpansionAlpha": {
        "20": 16.4,
        "50": 16.4,
        "100": 16.6,
        "150": 16.8,
        "200": 17,
        "250": 17.2,
        "300": 17.4,
        "350": 17.6,
        "400": 17.8,
        "450": 18,
        "500": 18.2,
        "550": 18.4,
        "600": 18.5
      },
      "elasticModulusE": {
        "20": 205,
        "50": 202,
        "100": 200,
        "150": 195,
        "200": 190,
        "250": 185,
        "300": 180,
        "350": 175,
        "400": 170,
        "450": 167,
        "500": 165,
        "550": 162,
        "600": 160
      }
    },
    {
      "name": "Сталь 08Х18Н10Т (Сортовой прокат и поковки из него толщиной или диаметром до 200 мм)",
      "classId": "ЛОЖЬ",
      "group": "Сталь хромоникелевая коррозионно-стойкого аустенитного класса",
      "mark": "08Х18Н10Т",
      "rm": {
        "20": 491,
        "50": 480,
        "100": 461,
        "150": 436,
        "200": 417,
        "250": 397,
        "300": 377,
        "350": 353,
        "400": 328,
        "450": 314,
        "500": 289,
        "550": 270,
        "600": 250
      },
      "rp02": {
        "20": 196,
        "50": 191,
        "100": 189,
        "150": 186,
        "200": 181,
        "250": 176,
        "300": 172,
        "350": 167,
        "400": 162,
        "450": 157,
        "500": 152,
        "550": 150,
        "600": 147
      },
      "elongationA": {
        "20": 38,
        "50": 37,
        "100": 36,
        "150": 33,
        "200": 31,
        "250": 28,
        "300": 26,
        "350": 25,
        "400": 22,
        "450": 20,
        "500": 20,
        "550": 20,
        "600": 20
      },
      "reductionZ": {
        "20": 40,
        "50": 40,
        "100": 40,
        "150": 40,
        "200": 40,
        "250": 40,
        "300": 40,
        "350": 40,
        "400": 40,
        "450": 40,
        "500": 40,
        "550": 40,
        "600": 40
      },
      "thermalExpansionAlpha": {
        "20": 16.4,
        "50": 16.4,
        "100": 16.6,
        "150": 16.8,
        "200": 17,
        "250": 17.2,
        "300": 17.4,
        "350": 17.6,
        "400": 17.8,
        "450": 18,
        "500": 18.2,
        "550": 18.4,
        "600": 18.5
      },
      "elasticModulusE": {
        "20": 205,
        "50": 202,
        "100": 200,
        "150": 195,
        "200": 190,
        "250": 185,
        "300": 180,
        "350": 175,
        "400": 170,
        "450": 167,
        "500": 165,
        "550": 162,
        "600": 160
      }
    },
    {
      "name": "Сталь 08Х18Н10Т (Плиты, поковки из слитка, листовые заготовки и штамповки диаметром от 40 до 200 мм)",
      "classId": "ЛОЖЬ",
      "group": "Сталь хромоникелевая коррозионно-стойкого аустенитного класса",
      "mark": "08Х18Н10Т",
      "rm": {
        "20": 491,
        "50": 477,
        "100": 456,
        "150": 426,
        "200": 417,
        "250": 382,
        "300": 358,
        "350": 333,
        "400": 309,
        "450": 289,
        "500": 260,
        "550": 235,
        "600": 216
      },
      "rp02": {
        "20": 196,
        "50": 193,
        "100": 186,
        "150": 181,
        "200": 176,
        "250": 167,
        "300": 162,
        "350": 157,
        "400": 152,
        "450": 144,
        "500": 137,
        "550": 132,
        "600": 127
      },
      "elongationA": {
        "20": 35,
        "50": 34,
        "100": 33,
        "150": 31,
        "200": 29,
        "250": 27,
        "300": 26,
        "350": 25,
        "400": 24,
        "450": 23,
        "500": 22,
        "550": 22,
        "600": 21
      },
      "reductionZ": {
        "20": 40,
        "50": 40,
        "100": 40,
        "150": 40,
        "200": 40,
        "250": 40,
        "300": 40,
        "350": 40,
        "400": 40,
        "450": 40,
        "500": 40,
        "550": 40,
        "600": 40
      },
      "thermalExpansionAlpha": {
        "20": 16.4,
        "50": 16.4,
        "100": 16.6,
        "150": 16.8,
        "200": 17,
        "250": 17.2,
        "300": 17.4,
        "350": 17.6,
        "400": 17.8,
        "450": 18,
        "500": 18.2,
        "550": 18.4,
        "600": 18.5
      },
      "elasticModulusE": {
        "20": 205,
        "50": 202,
        "100": 200,
        "150": 195,
        "200": 190,
        "250": 185,
        "300": 180,
        "350": 175,
        "400": 170,
        "450": 167,
        "500": 165,
        "550": 162,
        "600": 160
      }
    },
    {
      "name": "Сталь 08Х18Н10Т (Плиты, поковки из слитка, листовые заготовки и штамповки диаметром более 200 мм)",
      "classId": "ЛОЖЬ",
      "group": "Сталь хромоникелевая коррозионно-стойкого аустенитного класса",
      "mark": "08Х18Н10Т",
      "rm": {
        "20": 491,
        "50": 475,
        "100": 446,
        "150": 421,
        "200": 392,
        "250": 368,
        "300": 343,
        "350": 314,
        "400": 289,
        "450": 260,
        "500": 235,
        "550": 206,
        "600": 181
      },
      "rp02": {
        "20": 196,
        "50": 191,
        "100": 181,
        "150": 172,
        "200": 164,
        "250": 152,
        "300": 147,
        "350": 137,
        "400": 132,
        "450": 123,
        "500": 113,
        "550": 103,
        "600": 98
      },
      "elongationA": {
        "20": 35,
        "50": 34,
        "100": 33,
        "150": 31,
        "200": 29,
        "250": 27,
        "300": 26,
        "350": 25,
        "400": 24,
        "450": 23,
        "500": 22,
        "550": 22,
        "600": 21
      },
      "reductionZ": {
        "20": 40,
        "50": 40,
        "100": 40,
        "150": 40,
        "200": 40,
        "250": 40,
        "300": 40,
        "350": 40,
        "400": 40,
        "450": 40,
        "500": 40,
        "550": 40,
        "600": 40
      },
      "thermalExpansionAlpha": {
        "20": 16.4,
        "50": 16.4,
        "100": 16.6,
        "150": 16.8,
        "200": 17,
        "250": 17.2,
        "300": 17.4,
        "350": 17.6,
        "400": 17.8,
        "450": 18,
        "500": 18.2,
        "550": 18.4,
        "600": 18.5
      },
      "elasticModulusE": {
        "20": 205,
        "50": 202,
        "100": 200,
        "150": 195,
        "200": 190,
        "250": 185,
        "300": 180,
        "350": 175,
        "400": 170,
        "450": 167,
        "500": 165,
        "550": 162,
        "600": 160
      }
    },
    {
      "name": "Сталь 08Х18Н10Т (Трубы)",
      "classId": "ЛОЖЬ",
      "group": "Сталь хромоникелевая коррозионно-стойкого аустенитного класса",
      "mark": "08Х18Н10Т",
      "rm": {
        "20": 510,
        "50": 471,
        "100": 461,
        "150": 441,
        "200": 421,
        "250": 421,
        "300": 412,
        "350": 412,
        "400": 402,
        "450": 382,
        "500": 353,
        "550": 333,
        "600": 304
      },
      "rp02": {
        "20": 216,
        "50": 206,
        "100": 206,
        "150": 196,
        "200": 187,
        "250": 187,
        "300": 177,
        "350": 177,
        "400": 167,
        "450": 157,
        "500": 147,
        "550": 147,
        "600": 137
      },
      "elongationA": {
        "20": 35,
        "50": 32,
        "100": 30,
        "150": 28,
        "200": 27,
        "250": 26,
        "300": 26,
        "350": 26,
        "400": 25,
        "450": 25,
        "500": 24,
        "550": 23,
        "600": 22
      },
      "reductionZ": {
        "20": 55,
        "50": 55,
        "100": 55,
        "150": 54,
        "200": 54,
        "250": 53,
        "300": 52,
        "350": 51,
        "400": 50,
        "450": 48,
        "500": 47,
        "550": 45,
        "600": 40
      },
      "thermalExpansionAlpha": {
        "20": 16.4,
        "50": 16.4,
        "100": 16.6,
        "150": 16.8,
        "200": 17,
        "250": 17.2,
        "300": 17.4,
        "350": 17.6,
        "400": 17.8,
        "450": 18,
        "500": 18.2,
        "550": 18.4,
        "600": 18.5
      },
      "elasticModulusE": {
        "20": 205,
        "50": 202,
        "100": 200,
        "150": 195,
        "200": 190,
        "250": 185,
        "300": 180,
        "350": 175,
        "400": 170,
        "450": 167,
        "500": 165,
        "550": 162,
        "600": 160
      }
    },
    {
      "name": "Сталь 12Х18Н10Т (Сортовой прокат и поковки из него толщиной или диаметром до 200 мм)",
      "classId": "ЛОЖЬ",
      "group": "Сталь хромоникелевая коррозионно-стойкого аустенитного класса",
      "mark": "12Х18Н10Т",
      "rm": {
        "20": 491,
        "50": 480,
        "100": 461,
        "150": 436,
        "200": 417,
        "250": 397,
        "300": 377,
        "350": 353,
        "400": 328,
        "450": 314,
        "500": 289,
        "550": 270,
        "600": 250
      },
      "rp02": {
        "20": 196,
        "50": 191,
        "100": 189,
        "150": 186,
        "200": 181,
        "250": 176,
        "300": 172,
        "350": 167,
        "400": 162,
        "450": 157,
        "500": 152,
        "550": 150,
        "600": 147
      },
      "elongationA": {
        "20": 38,
        "50": 37,
        "100": 36,
        "150": 33,
        "200": 31,
        "250": 28,
        "300": 26,
        "350": 25,
        "400": 22,
        "450": 20,
        "500": 20,
        "550": 20,
        "600": 20
      },
      "reductionZ": {
        "20": 40,
        "50": 40,
        "100": 40,
        "150": 40,
        "200": 40,
        "250": 40,
        "300": 40,
        "350": 40,
        "400": 40,
        "450": 40,
        "500": 40,
        "550": 40,
        "600": 40
      },
      "thermalExpansionAlpha": {
        "20": 16.4,
        "50": 16.4,
        "100": 16.6,
        "150": 16.8,
        "200": 17,
        "250": 17.2,
        "300": 17.4,
        "350": 17.6,
        "400": 17.8,
        "450": 18,
        "500": 18.2,
        "550": 18.4,
        "600": 18.5
      },
      "elasticModulusE": {
        "20": 205,
        "50": 202,
        "100": 200,
        "150": 195,
        "200": 190,
        "250": 185,
        "300": 180,
        "350": 175,
        "400": 170,
        "450": 167,
        "500": 165,
        "550": 162,
        "600": 160
      }
    },
    {
      "name": "Сталь 12Х18Н10Т (Плиты, поковки из слитка, листовые заготовки и штамповки диаметром от 40 до 200 мм)",
      "classId": "ЛОЖЬ",
      "group": "Сталь хромоникелевая коррозионно-стойкого аустенитного класса",
      "mark": "12Х18Н10Т",
      "rm": {
        "20": 491,
        "50": 477,
        "100": 456,
        "150": 426,
        "200": 417,
        "250": 382,
        "300": 358,
        "350": 333,
        "400": 309,
        "450": 289,
        "500": 260,
        "550": 235,
        "600": 216
      },
      "rp02": {
        "20": 196,
        "50": 193,
        "100": 186,
        "150": 181,
        "200": 176,
        "250": 167,
        "300": 162,
        "350": 157,
        "400": 152,
        "450": 144,
        "500": 137,
        "550": 132,
        "600": 127
      },
      "elongationA": {
        "20": 35,
        "50": 34,
        "100": 33,
        "150": 31,
        "200": 29,
        "250": 27,
        "300": 26,
        "350": 25,
        "400": 24,
        "450": 23,
        "500": 22,
        "550": 22,
        "600": 21
      },
      "reductionZ": {
        "20": 40,
        "50": 40,
        "100": 40,
        "150": 40,
        "200": 40,
        "250": 40,
        "300": 40,
        "350": 40,
        "400": 40,
        "450": 40,
        "500": 40,
        "550": 40,
        "600": 40
      },
      "thermalExpansionAlpha": {
        "20": 16.4,
        "50": 16.4,
        "100": 16.6,
        "150": 16.8,
        "200": 17,
        "250": 17.2,
        "300": 17.4,
        "350": 17.6,
        "400": 17.8,
        "450": 18,
        "500": 18.2,
        "550": 18.4,
        "600": 18.5
      },
      "elasticModulusE": {
        "20": 205,
        "50": 202,
        "100": 200,
        "150": 195,
        "200": 190,
        "250": 185,
        "300": 180,
        "350": 175,
        "400": 170,
        "450": 167,
        "500": 165,
        "550": 162,
        "600": 160
      }
    },
    {
      "name": "Сталь 12Х18Н10Т (Плиты, поковки из слитка, листовые заготовки и штамповки диаметром более 200 мм)",
      "classId": "ЛОЖЬ",
      "group": "Сталь хромоникелевая коррозионно-стойкого аустенитного класса",
      "mark": "12Х18Н10Т",
      "rm": {
        "20": 491,
        "50": 475,
        "100": 446,
        "150": 421,
        "200": 392,
        "250": 368,
        "300": 343,
        "350": 314,
        "400": 289,
        "450": 260,
        "500": 235,
        "550": 206,
        "600": 181
      },
      "rp02": {
        "20": 196,
        "50": 191,
        "100": 181,
        "150": 172,
        "200": 164,
        "250": 152,
        "300": 147,
        "350": 137,
        "400": 132,
        "450": 123,
        "500": 113,
        "550": 103,
        "600": 98
      },
      "elongationA": {
        "20": 35,
        "50": 34,
        "100": 33,
        "150": 31,
        "200": 29,
        "250": 27,
        "300": 26,
        "350": 25,
        "400": 24,
        "450": 23,
        "500": 22,
        "550": 22,
        "600": 21
      },
      "reductionZ": {
        "20": 40,
        "50": 40,
        "100": 40,
        "150": 40,
        "200": 40,
        "250": 40,
        "300": 40,
        "350": 40,
        "400": 40,
        "450": 40,
        "500": 40,
        "550": 40,
        "600": 40
      },
      "thermalExpansionAlpha": {
        "20": 16.4,
        "50": 16.4,
        "100": 16.6,
        "150": 16.8,
        "200": 17,
        "250": 17.2,
        "300": 17.4,
        "350": 17.6,
        "400": 17.8,
        "450": 18,
        "500": 18.2,
        "550": 18.4,
        "600": 18.5
      },
      "elasticModulusE": {
        "20": 205,
        "50": 202,
        "100": 200,
        "150": 195,
        "200": 190,
        "250": 185,
        "300": 180,
        "350": 175,
        "400": 170,
        "450": 167,
        "500": 165,
        "550": 162,
        "600": 160
      }
    },
    {
      "name": "Сталь 12Х18Н10Т (Трубы)",
      "classId": "ЛОЖЬ",
      "group": "Сталь хромоникелевая коррозионно-стойкого аустенитного класса",
      "mark": "12Х18Н10Т",
      "rm": {
        "20": 510,
        "50": 471,
        "100": 461,
        "150": 441,
        "200": 421,
        "250": 421,
        "300": 412,
        "350": 412,
        "400": 402,
        "450": 382,
        "500": 353,
        "550": 333,
        "600": 304
      },
      "rp02": {
        "20": 216,
        "50": 206,
        "100": 206,
        "150": 196,
        "200": 187,
        "250": 187,
        "300": 177,
        "350": 177,
        "400": 167,
        "450": 157,
        "500": 147,
        "550": 147,
        "600": 137
      },
      "elongationA": {
        "20": 35,
        "50": 32,
        "100": 30,
        "150": 28,
        "200": 27,
        "250": 26,
        "300": 26,
        "350": 26,
        "400": 25,
        "450": 25,
        "500": 24,
        "550": 23,
        "600": 22
      },
      "reductionZ": {
        "20": 55,
        "50": 55,
        "100": 55,
        "150": 54,
        "200": 54,
        "250": 53,
        "300": 52,
        "350": 51,
        "400": 50,
        "450": 48,
        "500": 47,
        "550": 45,
        "600": 40
      },
      "thermalExpansionAlpha": {
        "20": 16.4,
        "50": 16.4,
        "100": 16.6,
        "150": 16.8,
        "200": 17,
        "250": 17.2,
        "300": 17.4,
        "350": 17.6,
        "400": 17.8,
        "450": 18,
        "500": 18.2,
        "550": 18.4,
        "600": 18.5
      },
      "elasticModulusE": {
        "20": 205,
        "50": 202,
        "100": 200,
        "150": 195,
        "200": 190,
        "250": 185,
        "300": 180,
        "350": 175,
        "400": 170,
        "450": 167,
        "500": 165,
        "550": 162,
        "600": 160
      }
    },
    {
      "name": "Сталь 08Х18Н12Т (Толстолистовая сталь толщиной от 4 до 160 мм)",
      "classId": "ЛОЖЬ",
      "group": "Сталь хромоникелевая коррозионно-стойкого аустенитного класса",
      "mark": "08Х18Н12Т",
      "rm": {
        "20": 510,
        "50": 491,
        "100": 432,
        "150": 412,
        "200": 392,
        "250": 392,
        "300": 392,
        "350": 392,
        "400": 373,
        "450": 373,
        "500": 363,
        "550": 333,
        "600": 323
      },
      "rp02": {
        "20": 206,
        "50": 196,
        "100": 177,
        "150": 167,
        "200": 167,
        "250": 157,
        "300": 157,
        "350": 157,
        "400": 147,
        "450": 137,
        "500": 128,
        "550": 128,
        "600": 118
      },
      "elongationA": {
        "20": 43,
        "50": 42,
        "100": 38,
        "150": 34,
        "200": 32,
        "250": 30,
        "300": 27,
        "350": 25,
        "400": 25,
        "450": 25,
        "500": 25,
        "550": 25,
        "600": 25
      },
      "reductionZ": {
        "20": 55,
        "50": 55,
        "100": 55,
        "150": 54,
        "200": 54,
        "250": 53,
        "300": 53,
        "350": 52,
        "400": 52,
        "450": 50,
        "500": 50,
        "550": 47,
        "600": 44
      },
      "thermalExpansionAlpha": {
        "20": 16.4,
        "50": 16.4,
        "100": 16.6,
        "150": 16.8,
        "200": 17,
        "250": 17.2,
        "300": 17.4,
        "350": 17.6,
        "400": 17.8,
        "450": 18,
        "500": 18.2,
        "550": 18.4,
        "600": 18.5
      },
      "elasticModulusE": {
        "20": 205,
        "50": 202,
        "100": 200,
        "150": 195,
        "200": 190,
        "250": 185,
        "300": 180,
        "350": 175,
        "400": 170,
        "450": 167,
        "500": 165,
        "550": 162,
        "600": 160
      }
    },
    {
      "name": "Сталь 08Х18Н12Т (Поковки, листы листовые и объемные штамповки, ковано-катаные заготовки толщиной до 60 мм)",
      "classId": "ЛОЖЬ",
      "group": "Сталь хромоникелевая коррозионно-стойкого аустенитного класса",
      "mark": "08Х18Н12Т",
      "rm": {
        "20": 491,
        "50": 471,
        "100": 412,
        "150": 392,
        "200": 373,
        "250": 373,
        "300": 373,
        "350": 353,
        "400": 353,
        "450": 353,
        "500": 353,
        "550": 323,
        "600": 294
      },
      "rp02": {
        "20": 196,
        "50": 196,
        "100": 167,
        "150": 157,
        "200": 157,
        "250": 147,
        "300": 147,
        "350": 147,
        "400": 137,
        "450": 128,
        "500": 118,
        "550": 118,
        "600": 108
      },
      "elongationA": {
        "20": 38,
        "50": 37,
        "100": 34,
        "150": 30,
        "200": 28,
        "250": 26,
        "300": 24,
        "350": 23,
        "400": 22,
        "450": 22,
        "500": 22,
        "550": 22,
        "600": 22
      },
      "reductionZ": {
        "20": 50,
        "50": 50,
        "100": 50,
        "150": 50,
        "200": 50,
        "250": 48,
        "300": 48,
        "350": 47,
        "400": 47,
        "450": 45,
        "500": 45,
        "550": 43,
        "600": 40
      },
      "thermalExpansionAlpha": {
        "20": 16.4,
        "50": 16.4,
        "100": 16.6,
        "150": 16.8,
        "200": 17,
        "250": 17.2,
        "300": 17.4,
        "350": 17.6,
        "400": 17.8,
        "450": 18,
        "500": 18.2,
        "550": 18.4,
        "600": 18.5
      },
      "elasticModulusE": {
        "20": 205,
        "50": 202,
        "100": 200,
        "150": 195,
        "200": 190,
        "250": 185,
        "300": 180,
        "350": 175,
        "400": 170,
        "450": 167,
        "500": 165,
        "550": 162,
        "600": 160
      }
    },
    {
      "name": "Сталь 08Х18Н12Т (Поковки, листы листовые и объемные штамповки, ковано-катаные заготовки толщиной от 60 до 300 мм)",
      "classId": "ЛОЖЬ",
      "group": "Сталь хромоникелевая коррозионно-стойкого аустенитного класса",
      "mark": "08Х18Н12Т",
      "rm": {
        "20": 491,
        "50": 471,
        "100": 412,
        "150": 392,
        "200": 373,
        "250": 373,
        "300": 373,
        "350": 353,
        "400": 353,
        "450": 353,
        "500": 353,
        "550": 323,
        "600": 294
      },
      "rp02": {
        "20": 196,
        "50": 196,
        "100": 167,
        "150": 157,
        "200": 157,
        "250": 147,
        "300": 147,
        "350": 147,
        "400": 137,
        "450": 128,
        "500": 118,
        "550": 118,
        "600": 108
      },
      "elongationA": {
        "20": 33,
        "50": 32,
        "100": 29,
        "150": 26,
        "200": 24,
        "250": 23,
        "300": 21,
        "350": 20,
        "400": 19,
        "450": 19,
        "500": 19,
        "550": 19,
        "600": 19
      },
      "reductionZ": {
        "20": 40,
        "50": 40,
        "100": 40,
        "150": 40,
        "200": 40,
        "250": 38,
        "300": 38,
        "350": 37,
        "400": 37,
        "450": 36,
        "500": 36,
        "550": 34,
        "600": 32
      },
      "thermalExpansionAlpha": {
        "20": 16.4,
        "50": 16.4,
        "100": 16.6,
        "150": 16.8,
        "200": 17,
        "250": 17.2,
        "300": 17.4,
        "350": 17.6,
        "400": 17.8,
        "450": 18,
        "500": 18.2,
        "550": 18.4,
        "600": 18.5
      },
      "elasticModulusE": {
        "20": 205,
        "50": 202,
        "100": 200,
        "150": 195,
        "200": 190,
        "250": 185,
        "300": 180,
        "350": 175,
        "400": 170,
        "450": 167,
        "500": 165,
        "550": 162,
        "600": 160
      }
    },
    {
      "name": "Сталь 12Х18Н9Т (Заготовки в виде поковок и штамповок для листов и труб, поковки)",
      "classId": "ЛОЖЬ",
      "group": "Сталь хромоникелевая коррозионно-стойкого аустенитного класса",
      "mark": "12Х18Н9Т",
      "rm": {
        "20": 520,
        "50": 500,
        "100": 432,
        "150": 412,
        "200": 392,
        "250": 392,
        "300": 392,
        "350": 383,
        "400": 373,
        "450": 373,
        "500": 363,
        "550": 333,
        "600": 294
      },
      "rp02": {
        "20": 196,
        "50": 196,
        "100": 167,
        "150": 157,
        "200": 157,
        "250": 147,
        "300": 147,
        "350": 147,
        "400": 137,
        "450": 128,
        "500": 118,
        "550": 118,
        "600": 108
      },
      "elongationA": {
        "20": 39,
        "50": 38,
        "100": 34,
        "150": 31,
        "200": 28,
        "250": 26,
        "300": 24,
        "350": 23,
        "400": 22,
        "450": 22,
        "500": 22,
        "550": 22,
        "600": 22
      },
      "reductionZ": {
        "20": 50,
        "50": 50,
        "100": 50,
        "150": 50,
        "200": 50,
        "250": 48,
        "300": 48,
        "350": 46,
        "400": 46,
        "450": 44,
        "500": 44,
        "550": 43,
        "600": 40
      },
      "thermalExpansionAlpha": {
        "20": 16.4,
        "50": 16.4,
        "100": 16.6,
        "150": 16.8,
        "200": 17,
        "250": 17.2,
        "300": 17.4,
        "350": 17.6,
        "400": 17.8,
        "450": 18,
        "500": 18.2,
        "550": 18.4,
        "600": 18.5
      },
      "elasticModulusE": {
        "20": 205,
        "50": 202,
        "100": 200,
        "150": 195,
        "200": 190,
        "250": 185,
        "300": 180,
        "350": 175,
        "400": 170,
        "450": 167,
        "500": 165,
        "550": 162,
        "600": 160
      }
    },
    {
      "name": "Сталь 12Х18Н9Т (Листы толщиной от 0,5 до 160 мм)",
      "classId": "ЛОЖЬ",
      "group": "Сталь хромоникелевая коррозионно-стойкого аустенитного класса",
      "mark": "12Х18Н9Т",
      "rm": {
        "20": 530,
        "50": 510,
        "100": 441,
        "150": 422,
        "200": 402,
        "250": 402,
        "300": 402,
        "350": 392,
        "400": 383,
        "450": 383,
        "500": 373,
        "550": 343,
        "600": 294
      },
      "rp02": {
        "20": 235,
        "50": 235,
        "100": 196,
        "150": 186,
        "200": 186,
        "250": 177,
        "300": 177,
        "350": 177,
        "400": 167,
        "450": 157,
        "500": 137,
        "550": 137,
        "600": 128
      },
      "elongationA": {
        "20": 38,
        "50": 37,
        "100": 33,
        "150": 30,
        "200": 27,
        "250": 26,
        "300": 24,
        "350": 23,
        "400": 22,
        "450": 22,
        "500": 22,
        "550": 22,
        "600": 22
      },
      "reductionZ": {
        "20": 45,
        "50": 43,
        "100": 43,
        "150": 42,
        "200": 42,
        "250": 42,
        "300": 41,
        "350": 40,
        "400": 40,
        "450": 38,
        "500": 37,
        "550": 32,
        "600": 32
      },
      "thermalExpansionAlpha": {
        "20": 16.4,
        "50": 16.4,
        "100": 16.6,
        "150": 16.8,
        "200": 17,
        "250": 17.2,
        "300": 17.4,
        "350": 17.6,
        "400": 17.8,
        "450": 18,
        "500": 18.2,
        "550": 18.4,
        "600": 18.5
      },
      "elasticModulusE": {
        "20": 205,
        "50": 202,
        "100": 200,
        "150": 195,
        "200": 190,
        "250": 185,
        "300": 180,
        "350": 175,
        "400": 170,
        "450": 167,
        "500": 165,
        "550": 162,
        "600": 160
      }
    },
    {
      "name": "Сталь 12Х18Н9Т (Горячекатаная и кованая сталь диаметром, стороной квадрата или толщиной до 60 мм)",
      "classId": "ЛОЖЬ",
      "group": "Сталь хромоникелевая коррозионно-стойкого аустенитного класса",
      "mark": "12Х18Н9Т",
      "rm": {
        "20": 540,
        "50": 520,
        "100": 451,
        "150": 432,
        "200": 412,
        "250": 412,
        "300": 412,
        "350": 402,
        "400": 392,
        "450": 392,
        "500": 383,
        "550": 353,
        "600": 304
      },
      "rp02": {
        "20": 196,
        "50": 196,
        "100": 167,
        "150": 157,
        "200": 157,
        "250": 147,
        "300": 147,
        "350": 147,
        "400": 137,
        "450": 128,
        "500": 118,
        "550": 118,
        "600": 108
      },
      "elongationA": {
        "20": 40,
        "50": 39,
        "100": 35,
        "150": 32,
        "200": 29,
        "250": 27,
        "300": 25,
        "350": 24,
        "400": 23,
        "450": 23,
        "500": 23,
        "550": 23,
        "600": 23
      },
      "reductionZ": {
        "20": 55,
        "50": 55,
        "100": 55,
        "150": 55,
        "200": 55,
        "250": 53,
        "300": 53,
        "350": 51,
        "400": 51,
        "450": 49,
        "500": 49,
        "550": 47,
        "600": 44
      },
      "thermalExpansionAlpha": {
        "20": 16.4,
        "50": 16.4,
        "100": 16.6,
        "150": 16.8,
        "200": 17,
        "250": 17.2,
        "300": 17.4,
        "350": 17.6,
        "400": 17.8,
        "450": 18,
        "500": 18.2,
        "550": 18.4,
        "600": 18.5
      },
      "elasticModulusE": {
        "20": 205,
        "50": 202,
        "100": 200,
        "150": 195,
        "200": 190,
        "250": 185,
        "300": 180,
        "350": 175,
        "400": 170,
        "450": 167,
        "500": 165,
        "550": 162,
        "600": 160
      }
    },
    {
      "name": "Сталь 12Х18Н9Т (Горячекатаная и кованая сталь диаметром, стороной квадрата или толщиной от 60 до 100 мм)",
      "classId": "ЛОЖЬ",
      "group": "Сталь хромоникелевая коррозионно-стойкого аустенитного класса",
      "mark": "12Х18Н9Т",
      "rm": {
        "20": 540,
        "50": 520,
        "100": 451,
        "150": 432,
        "200": 412,
        "250": 412,
        "300": 412,
        "350": 402,
        "400": 392,
        "450": 392,
        "500": 383,
        "550": 353,
        "600": 304
      },
      "rp02": {
        "20": 196,
        "50": 196,
        "100": 167,
        "150": 157,
        "200": 157,
        "250": 147,
        "300": 147,
        "350": 147,
        "400": 137,
        "450": 128,
        "500": 118,
        "550": 118,
        "600": 108
      },
      "elongationA": {
        "20": 39,
        "50": 38,
        "100": 34,
        "150": 31,
        "200": 29,
        "250": 27,
        "300": 24,
        "350": 23,
        "400": 22,
        "450": 22,
        "500": 22,
        "550": 22,
        "600": 22
      },
      "reductionZ": {
        "20": 50,
        "50": 50,
        "100": 50,
        "150": 50,
        "200": 50,
        "250": 44,
        "300": 44,
        "350": 43,
        "400": 43,
        "450": 41,
        "500": 41,
        "550": 39,
        "600": 36
      },
      "thermalExpansionAlpha": {
        "20": 16.4,
        "50": 16.4,
        "100": 16.6,
        "150": 16.8,
        "200": 17,
        "250": 17.2,
        "300": 17.4,
        "350": 17.6,
        "400": 17.8,
        "450": 18,
        "500": 18.2,
        "550": 18.4,
        "600": 18.5
      },
      "elasticModulusE": {
        "20": 205,
        "50": 202,
        "100": 200,
        "150": 195,
        "200": 190,
        "250": 185,
        "300": 180,
        "350": 175,
        "400": 170,
        "450": 167,
        "500": 165,
        "550": 162,
        "600": 160
      }
    },
    {
      "name": "Сталь 12Х18Н9Т (Горячекатаная и кованая сталь диаметром, стороной квадрата или толщиной от 100 до 150 мм)",
      "classId": "ЛОЖЬ",
      "group": "Сталь хромоникелевая коррозионно-стойкого аустенитного класса",
      "mark": "12Х18Н9Т",
      "rm": {
        "20": 540,
        "50": 520,
        "100": 451,
        "150": 432,
        "200": 412,
        "250": 412,
        "300": 412,
        "350": 402,
        "400": 392,
        "450": 392,
        "500": 383,
        "550": 353,
        "600": 304
      },
      "rp02": {
        "20": 196,
        "50": 196,
        "100": 167,
        "150": 157,
        "200": 157,
        "250": 147,
        "300": 147,
        "350": 147,
        "400": 137,
        "450": 128,
        "500": 118,
        "550": 118,
        "600": 108
      },
      "elongationA": {
        "20": 37,
        "50": 36,
        "100": 33,
        "150": 30,
        "200": 28,
        "250": 25,
        "300": 23,
        "350": 22,
        "400": 21,
        "450": 21,
        "500": 21,
        "550": 21,
        "600": 21
      },
      "reductionZ": {
        "20": 45,
        "50": 45,
        "100": 45,
        "150": 45,
        "200": 45,
        "250": 45,
        "300": 43,
        "350": 42,
        "400": 42,
        "450": 40,
        "500": 40,
        "550": 39,
        "600": 36
      },
      "thermalExpansionAlpha": {
        "20": 16.4,
        "50": 16.4,
        "100": 16.6,
        "150": 16.8,
        "200": 17,
        "250": 17.2,
        "300": 17.4,
        "350": 17.6,
        "400": 17.8,
        "450": 18,
        "500": 18.2,
        "550": 18.4,
        "600": 18.5
      },
      "elasticModulusE": {
        "20": 205,
        "50": 202,
        "100": 200,
        "150": 195,
        "200": 190,
        "250": 185,
        "300": 180,
        "350": 175,
        "400": 170,
        "450": 167,
        "500": 165,
        "550": 162,
        "600": 160
      }
    },
    {
      "name": "Сталь 12Х18Н12Т (Заготовки в виде поковок и штамповок для листов и труб, поковки)",
      "classId": "ЛОЖЬ",
      "group": "Сталь хромоникелевая коррозионно-стойкого аустенитного класса",
      "mark": "12Х18Н12Т",
      "rm": {
        "20": 520,
        "50": 500,
        "100": 432,
        "150": 412,
        "200": 392,
        "250": 392,
        "300": 392,
        "350": 383,
        "400": 373,
        "450": 373,
        "500": 363,
        "550": 333,
        "600": 294
      },
      "rp02": {
        "20": 196,
        "50": 196,
        "100": 167,
        "150": 157,
        "200": 157,
        "250": 147,
        "300": 147,
        "350": 147,
        "400": 137,
        "450": 128,
        "500": 118,
        "550": 118,
        "600": 108
      },
      "elongationA": {
        "20": 39,
        "50": 38,
        "100": 34,
        "150": 31,
        "200": 28,
        "250": 26,
        "300": 24,
        "350": 23,
        "400": 22,
        "450": 22,
        "500": 22,
        "550": 22,
        "600": 22
      },
      "reductionZ": {
        "20": 50,
        "50": 50,
        "100": 50,
        "150": 50,
        "200": 50,
        "250": 48,
        "300": 48,
        "350": 46,
        "400": 46,
        "450": 44,
        "500": 44,
        "550": 43,
        "600": 40
      },
      "thermalExpansionAlpha": {
        "20": 16.4,
        "50": 16.4,
        "100": 16.6,
        "150": 16.8,
        "200": 17,
        "250": 17.2,
        "300": 17.4,
        "350": 17.6,
        "400": 17.8,
        "450": 18,
        "500": 18.2,
        "550": 18.4,
        "600": 18.5
      },
      "elasticModulusE": {
        "20": 205,
        "50": 202,
        "100": 200,
        "150": 195,
        "200": 190,
        "250": 185,
        "300": 180,
        "350": 175,
        "400": 170,
        "450": 167,
        "500": 165,
        "550": 162,
        "600": 160
      }
    },
    {
      "name": "Сталь 12Х18Н12Т (Листы толщиной от 0,5 до 160 мм)",
      "classId": "ЛОЖЬ",
      "group": "Сталь хромоникелевая коррозионно-стойкого аустенитного класса",
      "mark": "12Х18Н12Т",
      "rm": {
        "20": 530,
        "50": 510,
        "100": 441,
        "150": 422,
        "200": 402,
        "250": 402,
        "300": 402,
        "350": 392,
        "400": 383,
        "450": 383,
        "500": 373,
        "550": 343,
        "600": 294
      },
      "rp02": {
        "20": 235,
        "50": 235,
        "100": 196,
        "150": 186,
        "200": 186,
        "250": 177,
        "300": 177,
        "350": 177,
        "400": 167,
        "450": 157,
        "500": 137,
        "550": 137,
        "600": 128
      },
      "elongationA": {
        "20": 38,
        "50": 37,
        "100": 33,
        "150": 30,
        "200": 27,
        "250": 26,
        "300": 24,
        "350": 23,
        "400": 22,
        "450": 22,
        "500": 22,
        "550": 22,
        "600": 22
      },
      "reductionZ": {
        "20": 45,
        "50": 43,
        "100": 43,
        "150": 42,
        "200": 42,
        "250": 42,
        "300": 41,
        "350": 40,
        "400": 40,
        "450": 38,
        "500": 37,
        "550": 32,
        "600": 32
      },
