Repository: s1wex69/pnae-steel-handbook

# ИНТЕХ-АТОМ — справочник ПНАЭ

Платформа инженерных расчётов на прочность: калькуляторы, справочники и админ-панель.

## Стек

- **Frontend**: React 19, Vite, TypeScript, Tailwind CSS 4, Radix UI (shadcn-стиль)
- **Backend**: Node.js, Express 5, PostgreSQL, mammoth.js, JWT
- **Формулы**: KaTeX

## Быстрый старт

### 1. PostgreSQL

```bash
docker compose up -d
```

### 2. Переменные окружения

Скопируйте `.env.example` в `.env` в корне репозитория.

### 3. Установка и миграции

Рекомендуется **Node.js 22 LTS** (на Windows с путём без кириллицы, например `C:\dev\intech-atom`).

```bash
npm install
npm run db:migrate
npm run db:seed-calculators
```

Если `npm install` падает с `ECONNRESET`, `EBUSY` или `esbuild`:

1. Закройте все терминалы с `npm run dev` и процессы, использующие проект.
2. Выполните чистую установку:

```powershell
npm run clean:install
```

Или по шагам:

```powershell
npm run install:api
npm run install:web
npm install
```

### 4. Запуск

В **двух** терминалах:

```bash
npm run dev:api
npm run dev:web
```

- Frontend: http://localhost:5173  
- API: http://localhost:3001  

**Админ по умолчанию:** `admin@intech-atom.local` / `admin123`

## Структура

```
intech-atom/
├── apps/
│   ├── api/          # Express API
│   └── web/          # React SPA
├── docker-compose.yml
└── package.json      # npm workspaces
```

## Реализовано (MVP)

- [x] Монорепо frontend + backend
- [x] Layout: sticky header, sidebar, breadcrumbs, тёмная/светлая тема
- [x] Глобальный поиск (Ctrl+K)
- [x] Админ `/admin`
- [x] Калькуляторы ИН № 1 (допускаемые напряжения) и ИН № 2 (прибавка к толщине)
- [x] Справочник сталей ПНАЭ (Rm, Rp0,2, A, Z, α, E по температуре)
- [x] История расчётов в localStorage
- [x] Печать отчёта (PDF через браузер)

## Устранение неполадок (Windows)

| Ошибка | Причина | Решение |
|--------|---------|---------|
| `ECONNRESET` | Сеть / VPN / прокси | Повторить установку; проверить VPN; `npm config get proxy` |
| `EBUSY` / `EPERM` на `esbuild` | Файл занят (IDE, антивирус) | Закрыть dev-серверы; `npm run clean:install`; исключить папку в Defender |
| Путь `Прога` в Desktop | Кириллица ломает native-модули | Скопировать проект в `C:\dev\intech-atom` |
| `Cannot find module tsx` | Обрыв установки | `npm run install:api` затем `npm run db:migrate` (миграция уже без tsx) |
| Node 24.x | Ранняя версия | Установить [Node 22 LTS](https://nodejs.org/) |

## Дальнейшее развитие

Справочники в БД, остальные калькуляторы, закладки, S3 для файлов, PDF-генерация на сервере.

File: scripts/data/gost34233-1-appendix-a.json
{
  "source": "ГОСТ 34233.1—2017, приложение А (рабочие условия, φ=1, ресурс 10⁵ ч)",
  "interpolation": {
    "step": 0.5,
    "direction": "down"
  },
  "tables": {
    "A.1": {
      "title": "Углеродистые, низколегированные марганцовистые и марганцево-кремнистые стали",
      "columns": [
        {
          "id": "st3_le20",
          "marks": [
            "Ст3",
            "Ст3сп",
            "Ст3сп5",
            "Ст3пс",
            "Ст3кп"
          ],
          "thicknessMm": {
            "max": 20
          }
        },
        {
          "id": "st3_gt20",
          "marks": [
            "Ст3",
            "Ст3сп",
            "Ст3сп5",
            "Ст3пс",
            "Ст3кп"
          ],
          "thicknessMm": {
            "min": 20
          }
        },
        {
          "id": "g2_le20",
          "marks": [
            "09Г2С",
            "16ГС"
          ],
          "thicknessMm": {
            "max": 20
          }
        },
        {
          "id": "g2_gt20",
          "marks": [
            "09Г2С",
            "16ГС"
          ],
          "thicknessMm": {
            "min": 20
          }
        },
        {
          "id": "20_le32",
          "marks": [
            "20",
            "20К"
          ],
          "thicknessMm": {
            "max": 32
          }
        },
        {
          "id": "20_gt32",
          "marks": [
            "20",
            "20К"
          ],
          "thicknessMm": {
            "min": 32
          }
        },
        {
          "id": "10_le32",
          "marks": [
            "10"
          ],
          "thicknessMm": {
            "max": 32
          }
        },
        {
          "id": "10_gt32",
          "marks": [
            "10"
          ],
          "thicknessMm": {
            "min": 32
          }
        },
        {
          "id": "10g2",
          "marks": [
            "10Г2",
            "09Г2"
          ],
          "thicknessMm": {
            "max": 160
          }
        },
        {
          "id": "17gs_le32",
          "marks": [
            "17ГС",
            "17Г1С",
            "10Г2С1"
          ],
          "thicknessMm": {
            "max": 32
          }
        },
        {
          "id": "17gs_gt32",
          "marks": [
            "17ГС",
            "17Г1С",
            "10Г2С1"
          ],
          "thicknessMm": {
            "min": 32
          }
        }
      ],
      "sigma": {
        "st3_le20": {
          "20": 154,
          "100": 149,
          "150": 145,
          "200": 142,
          "250": 131,
          "300": 115,
          "350": 105,
          "375": 93,
          "400": 85,
          "410": 81,
          "420": 75,
          "430": 71
        },
        "st3_gt20": {
          "20": 140,
          "100": 134,
          "150": 131,
          "200": 126,
          "250": 120,
          "300": 108,
          "350": 98,
          "375": 93,
          "400": 68,
          "410": 65,
          "420": 60,
          "430": 57
        },
        "g2_le20": {
          "20": 196,
          "100": 177,
          "150": 171,
          "200": 165,
          "250": 162,
          "300": 151,
          "350": 140,
          "375": 133,
          "400": 122,
          "410": 104,
          "420": 92,
          "430": 86
        },
        "g2_gt20": {
          "20": 183,
          "100": 160,
          "150": 154,
          "200": 148,
          "250": 145,
          "300": 134,
          "350": 123,
          "375": 116,
          "400": 105,
          "410": 104,
          "420": 92,
          "430": 73
        },
        "20_le32": {
          "20": 147,
          "100": 142,
          "150": 139,
          "200": 136,
          "250": 132,
          "300": 119,
          "350": 106,
          "375": 98,
          "400": 92,
          "410": 86,
          "420": 80,
          "430": 75
        },
        "20_gt32": {
          "20": 130,
          "100": 125,
          "150": 122,
          "200": 118,
          "250": 112,
          "300": 100,
          "350": 88,
          "375": 82,
          "400": 74,
          "410": 69,
          "420": 64,
          "430": 60
        },
        "10_le32": {
          "20": 180,
          "100": 160,
          "150": 154,
          "200": 148,
          "250": 145,
          "300": 134,
          "350": 123,
          "375": 108,
          "400": 77,
          "410": 75,
          "420": 72,
          "430": 68
        },
        "10_gt32": {
          "20": 183,
          "100": 160,
          "150": 154,
          "200": 148,
          "250": 145,
          "300": 134,
          "350": 123,
          "375": 116,
          "400": 61,
          "410": 60,
          "420": 57,
          "430": 54
        },
        "10g2": {
          "20": 160,
          "100": 150,
          "150": 145,
          "200": 148,
          "250": 145,
          "300": 134,
          "350": 123,
          "375": 92,
          "400": 92,
          "410": 86,
          "420": 80,
          "430": 75
        },
        "17gs_le32": {
          "20": 154,
          "100": 154,
          "150": 154,
          "200": 148,
          "250": 145,
          "300": 134,
          "350": 123,
          "375": 108,
          "400": 78,
          "410": 73,
          "420": 68,
          "430": 64
        },
        "17gs_gt32": {
          "20": 154,
          "100": 154,
          "150": 154,
          "200": 148,
          "250": 145,
          "300": 134,
          "350": 123,
          "375": 116,
          "400": 105,
          "410": 104,
          "420": 92,
          "430": 86
        }
      }
    },
    "A.2": {
      "title": "Теплоустойчивые хромомолибденовые стали",
      "columns": [
        {
          "id": "12xm",
          "marks": [
            "12ХМ"
          ]
        },
        {
          "id": "12mx",
          "marks": [
            "12МХ"
          ]
        },
        {
          "id": "15xm",
          "marks": [
            "15ХМ"
          ]
        },
        {
          "id": "15x5m",
          "marks": [
            "15Х5М"
          ]
        },
        {
          "id": "15x5m_u",
          "marks": [
            "15Х5М-У"
          ]
        },
        {
          "id": "10x2m1a",
          "marks": [
            "10Х2М1А-А",
            "10Х2М1А"
          ]
        }
      ],
      "sigma": {
        "12xm": {
          "20": 147,
          "100": 146.5,
          "150": 146,
          "200": 145,
          "250": 145,
          "300": 141,
          "350": 137,
          "375": 135,
          "400": 132,
          "410": 130,
          "420": 129,
          "430": 128,
          "440": 127,
          "450": 126,
          "460": 125,
          "470": 124,
          "480": 123,
          "490": 122,
          "500": 121,
          "510": 120,
          "520": 119,
          "530": 118,
          "540": 117,
          "550": 116,
          "560": 115,
          "570": 114,
          "575": 113
        },
        "12mx": {
          "20": 147,
          "100": 146.5,
          "150": 146,
          "200": 145,
          "250": 145,
          "300": 141,
          "350": 137,
          "375": 135,
          "400": 132,
          "410": 130,
          "420": 129,
          "430": 128,
          "440": 127,
          "450": 126,
          "460": 125,
          "470": 124,
          "480": 123,
          "490": 122,
          "500": 121,
          "510": 120,
          "520": 119,
          "530": 118,
          "540": 117,
          "550": 116,
          "560": 115,
          "570": 114,
          "575": 113
        },
        "15xm": {
          "20": 155,
          "100": 153,
          "150": 152.5,
          "200": 152,
          "250": 152,
          "300": 147,
          "350": 142,
          "375": 140,
          "400": 137,
          "410": 136,
          "420": 135,
          "430": 134,
          "440": 133,
          "450": 132,
          "460": 131,
          "470": 130,
          "480": 129,
          "490": 128,
          "500": 127,
          "510": 126,
          "520": 125,
          "530": 124,
          "540": 123,
          "550": 122,
          "560": 121,
          "570": 120,
          "575": 119
        },
        "15x5m": {
          "20": 146,
          "100": 141,
          "150": 138,
          "200": 134,
          "250": 127,
          "300": 120,
          "350": 114,
          "375": 110,
          "400": 105,
          "410": 103,
          "420": 101,
          "430": 99,
          "440": 97,
          "450": 95,
          "460": 93,
          "470": 91,
          "480": 89,
          "490": 87,
          "500": 85,
          "510": 83,
          "520": 81,
          "530": 79,
          "540": 77,
          "550": 75,
          "560": 73,
          "570": 71,
          "575": 69
        },
        "15x5m_u": {
          "20": 240,
          "100": 235,
          "150": 230,
          "200": 225,
          "250": 220,
          "300": 210,
          "350": 200,
          "375": 180,
          "400": 170,
          "410": 160,
          "420": 159,
          "430": 158,
          "440": 157,
          "450": 156,
          "460": 155,
          "470": 154,
          "480": 153,
          "490": 152,
          "500": 151,
          "510": 150,
          "520": 149,
          "530": 148,
          "540": 147,
          "550": 146,
          "560": 145,
          "570": 144,
          "575": 143
        },
        "10x2m1a": {
          "20": 204,
          "100": 190,
          "150": 180,
          "200": 175,
          "250": 170,
          "300": 168,
          "350": 165,
          "375": 163,
          "400": 160,
          "410": 159,
          "420": 158,
          "430": 157,
          "440": 156,
          "450": 155,
          "460": 154,
          "470": 153,
          "480": 152,
          "490": 151,
          "500": 150,
          "510": 149,
          "520": 148,
          "530": 147,
          "540": 146,
          "550": 145,
          "560": 144,
          "570": 143,
          "575": 142
        }
      }
    },
    "A.3": {
      "title": "Жаропрочные, жаростойкие и коррозионно-стойкие стали аустенитного класса",
      "columns": [
        {
          "id": "03h21",
          "marks": [
            "03Х21Н21М4ГБ"
          ]
        },
        {
          "id": "03h18",
          "marks": [
            "03Х18Н11"
          ]
        },
        {
          "id": "03h17",
          "marks": [
            "03Х17Н14М3"
          ]
        },
        {
          "id": "08h18",
          "marks": [
            "08Х18Н10Т",
            "08Х18Н12Т",
            "08Х17Н13М2Т",
            "08Х17Н15М3Т"
          ]
        },
        {
          "id": "12h18",
          "marks": [
            "12Х18Н10Т",
            "12Х18Н12Т",
            "10Х17Н13М2Т",
            "10Х17Н13М3Т"
          ]
        },
        {
          "id": "10h14",
          "marks": [
            "10Х14Г14Н4Т"
          ]
        }
      ],
      "sigma": {
        "03h21": {
          "20": 180,
          "100": 173,
          "150": 171,
          "200": 171,
          "250": 167,
          "300": 149,
          "350": 143,
          "375": 141,
          "400": 140,
          "410": 140,
          "420": 140,
          "430": 140,
          "450": 140,
          "500": 140,
          "550": 140,
          "600": 140
        },
        "03h18": {
          "20": 160,
          "100": 133,
          "150": 125,
          "200": 120,
          "250": 115,
          "300": 112,
          "350": 108,
          "375": 107,
          "400": 107,
          "410": 107,
          "420": 107,
          "430": 107,
          "450": 107,
          "500": 107,
          "550": 107,
          "600": 107
        },
        "03h17": {
          "20": 153,
          "100": 140,
          "150": 130,
          "200": 120,
          "250": 113,
          "300": 103,
          "350": 101,
          "375": 90,
          "400": 87,
          "410": 83,
          "420": 82,
          "430": 82,
          "450": 82,
          "500": 82,
          "550": 82,
          "600": 82
        },
        "08h18": {
          "20": 168,
          "100": 156,
          "150": 148,
          "200": 140,
          "250": 132,
          "300": 123,
          "350": 113,
          "375": 108,
          "400": 103,
          "410": 102,
          "420": 101,
          "430": 101,
          "450": 101,
          "500": 101,
          "550": 76,
          "600": 57,
          "520": 79,
          "530": 79,
          "540": 78,
          "560": 73,
          "570": 69,
          "580": 65,
          "590": 61
        },
        "12h18": {
          "20": 184,
          "100": 174,
          "150": 168,
          "200": 160,
          "250": 154,
          "300": 148,
          "350": 144,
          "375": 140,
          "400": 137,
          "410": 136,
          "420": 135,
          "430": 135,
          "450": 135,
          "500": 135,
          "550": 111,
          "600": 74,
          "520": 125,
          "530": 124,
          "540": 111,
          "560": 101,
          "570": 97,
          "580": 90,
          "590": 81,
          "610": 68,
          "620": 62,
          "630": 57,
          "640": 52,
          "650": 48,
          "660": 45,
          "670": 42,
          "680": 38,
          "690": 34,
          "700": 30
        },
        "10h14": {
          "20": 167,
          "100": 153,
          "150": 146,
          "200": 137,
          "250": 130,
          "300": 123,
          "350": 118,
          "375": 115,
          "400": 113,
          "410": 112,
          "420": 111,
          "430": 111,
          "450": 111,
          "500": 111,
          "550": 99,
          "600": 59,
          "530": 111,
          "540": 100,
          "560": 91,
          "570": 87,
          "580": 81,
          "590": 73,
          "610": 54,
          "620": 50,
          "630": 45,
          "640": 41,
          "650": 38,
          "660": 36,
          "670": 33,
          "680": 30,
          "690": 27,
          "700": 24
        }
      }
    },
    "A.7": {
      "title": "Титан и его сплавы (листовой прокат и прокатные трубы)",
      "columns": [
        {
          "id": "vt1_0",
          "marks": [
            "ВТ1-0"
          ]
        },
        {
          "id": "ot4_0",
          "marks": [
            "ОТ4-0"
          ]
        },
        {
          "id": "at3",
          "marks": [
            "АТ3"
          ]
        },
        {
          "id": "vt1_00",
          "marks": [
            "ВТ1-00"
          ]
        }
      ],
      "sigma": {
        "vt1_0": {
          "20": 143,
          "100": 126,
          "200": 106,
          "250": 94,
          "300": 85
        },
        "ot4_0": {
          "20": 181,
          "100": 156,
          "200": 129,
          "250": 118,
          "300": 96,
          "350": 94,
          "400": 92
        },
        "at3": {
          "20": 226,
          "100": 199,
          "200": 169,
          "250": 162,
          "300": 156,
          "350": 143
        },
        "vt1_00": {
          "20": 113,
          "100": 96,
          "200": 75,
          "250": 64,
          "300": 55
        }
      }
    },
    "A.4": {
      "title": "Жаропрочные, жаростойкие и коррозионно-стойкие стали аустенитного и аустенитно-ферритного класса и сплавов на железоникелевой основе",
      "columns": [
        {
          "id": "08g8n2t",
          "marks": [
            "08Х18Г8Н2Т"
          ]
        },
        {
          "id": "07h13ag20",
          "marks": [
            "07Х13АГ20"
          ]
        },
        {
          "id": "02h8n22s6",
          "marks": [
            "02Х8Н22С6"
          ]
        },
        {
          "id": "15h18n12s4tyu",
          "marks": [
            "15Х18Н12С4ТЮ"
          ]
        },
        {
          "id": "06hn28mdt",
          "marks": [
            "06ХН28МДТ",
            "03ХН28МДТ"
          ]
        },
        {
          "id": "08h22n6t",
          "marks": [
            "08Х22Н6Т",
            "08Х21Н6М2Т"
          ]
        }
      ],
      "sigma": {
        "08g8n2t": {
          "20": 230,
          "100": 206,
          "150": 190,
          "200": 175,
          "250": 160,
          "300": 144
        },
        "07h13ag20": {
          "20": 233,
          "100": 173,
          "150": 153,
          "200": 133,
          "250": 127,
          "300": 120,
          "350": 113,
          "375": 110,
          "400": 107
        },
        "02h8n22s6": {
          "20": 133,
          "100": 106.5,
          "150": 100,
          "200": 90,
          "250": 83,
          "300": 76.5
        },
        "15h18n12s4tyu": {
          "20": 233,
          "100": 220,
          "150": 206.5,
          "200": 200,
          "250": 186.5,
          "300": 180
        },
        "06hn28mdt": {
          "20": 147,
          "100": 138,
          "150": 130,
          "200": 124,
          "250": 117,
          "300": 110,
          "350": 107,
          "375": 105,
          "400": 103
        },
        "08h22n6t": {
          "20": 233,
          "100": 200,
          "150": 193,
          "200": 188.5,
          "250": 166.5,
          "300": 160
        }
      }
    },
    "A.5": {
      "title": "Алюминий и его сплавы",
      "columns": [
        {
          "id": "a85_a8",
          "marks": [
            "А85М",
            "А8М"
          ],
          "thicknessMm": {
            "max": 30
          }
        },
        {
          "id": "ad",
          "marks": [
            "АДМ",
            "АДОМ",
            "АД1М"
          ],
          "thicknessMm": {
            "max": 60
          }
        },
        {
          "id": "amc",
          "marks": [
            "АМцМ",
            "АМцСМ"
          ],
          "thicknessMm": {
            "max": 60
          }
        },
        {
          "id": "amg2_3",
          "marks": [
            "АМг2М",
            "АМгЗМ"
          ],
          "thicknessMm": {
            "max": 60
          }
        },
        {
          "id": "amg5_6",
          "marks": [
            "АМг5М",
            "АМгбМ"
          ],
          "thicknessMm": {
            "max": 60
          }
        }
      ],
      "sigma": {
        "a85_a8": {
          "20": 16,
          "50": 15,
          "100": 14,
          "120": 13,
          "130": 12,
          "140": 11,
          "150": 11
        },
        "ad": {
          "20": 20,
          "50": 19,
          "100": 17,
          "120": 14,
          "130": 13,
          "140": 12,
          "150": 11
        },
        "amc": {
          "20": 33,
          "50": 31,
          "100": 28,
          "120": 25,
          "130": 24,
          "140": 19,
          "150": 16
        },
        "amg2_3": {
          "20": 47,
          "50": 47,
          "100": 45,
          "120": 44,
          "130": 40,
          "140": 34,
          "150": 31
        },
        "amg5_6": {
          "20": 73,
          "50": 69,
          "100": 61,
          "120": 58,
          "130": 52,
          "140": 46,
          "150": 40
        }
      }
    },
    "A.6": {
      "title": "Медь и её сплавы",
      "columns": [
        {
          "id": "m2",
          "marks": [
            "М2"
          ]
        },
        {
          "id": "m3",
          "marks": [
            "М3"
          ]
        },
        {
          "id": "m3r",
          "marks": [
            "МЗр"
          ]
        },
        {
          "id": "l63",
          "marks": [
            "Л63",
            "ЛС59-1"
          ]
        },
        {
          "id": "l062",
          "marks": [
            "Л062-1"
          ]
        },
        {
          "id": "lzhmc",
          "marks": [
            "ЛЖМц59-1-1"
          ]
        }
      ],
      "sigma": {
        "m2": {
          "20": 51,
          "50": 49,
          "100": 48,
          "150": 43,
          "200": 38,
          "210": 38,
          "220": 37,
          "230": 36,
          "240": 34,
          "250": 33
        },
        "m3": {
          "20": 54,
          "50": 50,
          "100": 45,
          "150": 42,
          "200": 39,
          "210": 38,
          "220": 37,
          "230": 36,
          "240": 34,
          "250": 33
        },
        "m3r": {
          "20": 54,
          "50": 51,
          "100": 46,
          "150": 42,
          "200": 38,
          "210": 37,
          "220": 36,
          "230": 35,
          "240": 34,
          "250": 33
        },
        "l63": {
          "20": 70,
          "50": 67,
          "100": 63,
          "150": 60,
          "200": 57,
          "210": 55,
          "220": 52,
          "230": 42,
          "240": 34,
          "250": 40
        },
        "l062": {
          "20": 108,
          "50": 106,
          "100": 100,
          "150": 95,
          "200": 90,
          "210": 80,
          "220": 70,
          "230": 60,
          "240": 50,
          "250": 30
        },
        "lzhmc": {
          "20": 136,
          "50": 134,
          "100": 124,
          "150": 120,
          "200": 106,
          "210": 97,
          "220": 85,
          "230": 69,
          "240": 51,
          "250": 30
        }
      }
    }
  }
}

File: scripts/data/gost34233-1-appendix-b.json
{
  "source": "ГОСТ 34233.1—2017, приложение Б (Re→rp02 для углеродистых; Rp10→rp02 для меди)",
  "tables": {
    "B.1": {
      "property": "rp02",
      "title": "Углеродистые, низколегированные марганцовистые и марганцево-кремнистые стали (Re)",
      "columns": [
        {
          "id": "st3_le20",
          "marks": [
            "Ст3",
            "Ст3сп",
            "Ст3сп5",
            "Ст3пс",
            "Ст3кп"
          ],
          "thicknessMm": {
            "max": 20
          }
        },
        {
          "id": "st3_gt20",
          "marks": [
            "Ст3",
            "Ст3сп",
            "Ст3сп5",
            "Ст3пс",
            "Ст3кп"
          ],
          "thicknessMm": {
            "min": 20
          }
        },
        {
          "id": "g2_le20",
          "marks": [
            "09Г2С",
            "16ГС"
          ],
          "thicknessMm": {
            "max": 20
          }
        },
        {
          "id": "g2_gt20",
          "marks": [
            "09Г2С",
            "16ГС"
          ],
          "thicknessMm": {
            "min": 20
          }
        },
        {
          "id": "20_le32",
          "marks": [
            "20",
            "20К"
          ],
          "thicknessMm": {
            "max": 32
          }
        },
        {
          "id": "20_gt32",
          "marks": [
            "20",
            "20К"
          ],
          "thicknessMm": {
            "min": 32
          }
        },
        {
          "id": "10_le32",
          "marks": [
            "10"
          ],
          "thicknessMm": {
            "max": 32
          }
        },
        {
          "id": "10_gt32",
          "marks": [
            "10"
          ],
          "thicknessMm": {
            "min": 32
          }
        },
        {
          "id": "10g2",
          "marks": [
            "10Г2",
            "09Г2",
            "17ГС",
            "17Г1С",
            "10Г2С1"
          ],
          "thicknessMm": {
            "max": 160
          }
        }
      ],
      "values": {
        "st3_le20": {
          "20": 250,
          "100": 230,
          "150": 224,
          "200": 223,
          "250": 197,
          "300": 173,
          "350": 167,
          "375": 164
        },
        "st3_gt20": {
          "20": 210,
          "100": 201,
          "150": 197,
          "200": 189,
          "250": 180,
          "300": 162,
          "350": 147,
          "375": 140
        },
        "g2_le20": {
          "20": 300,
          "100": 265.5,
          "150": 256.5,
          "200": 247.5,
          "250": 243,
          "300": 226.5,
          "350": 210,
          "375": 199.5,
          "400": 183
        },
        "g2_gt20": {
          "20": 280,
          "100": 240,
          "150": 231,
          "200": 222,
          "250": 218,
          "300": 201,
          "350": 185,
          "375": 174,
          "400": 158,
          "410": 156,
          "420": 138
        },
        "20_le32": {
          "20": 220,
          "100": 213,
          "150": 209,
          "200": 204,
          "250": 198,
          "300": 179,
          "350": 159,
          "375": 147
        },
        "20_gt32": {
          "20": 195,
          "100": 188,
          "150": 183,
          "200": 177,
          "250": 168,
          "300": 150,
          "350": 132,
          "375": 123
        },
        "10_le32": {
          "20": 270,
          "100": 240,
          "150": 231,
          "200": 222,
          "250": 218,
          "300": 201,
          "350": 185,
          "375": 162
        },
        "10_gt32": {
          "20": 280,
          "100": 240,
          "150": 231,
          "200": 222,
          "250": 218,
          "300": 201,
          "350": 185,
          "375": 174,
          "400": 158,
          "410": 156,
          "420": 138
        },
        "10g2": {
          "20": 280,
          "100": 240,
          "150": 231,
          "200": 222,
          "250": 218,
          "300": 201,
          "350": 185,
          "375": 174,
          "400": 158,
          "410": 156,
          "420": 138
        }
      }
    },
    "B.2": {
      "property": "rm",
      "title": "Углеродистые, низколегированные марганцовистые и марганцево-кремнистые стали",
      "columns": [
        {
          "id": "st3_le20",
          "marks": [
            "Ст3",
            "Ст3сп",
            "Ст3сп5",
            "Ст3пс",
            "Ст3кп"
          ],
          "thicknessMm": {
            "max": 20
          }
        },
        {
          "id": "st3_gt20",
          "marks": [
            "Ст3",
            "Ст3сп",
            "Ст3сп5",
            "Ст3пс",
            "Ст3кп"
          ],
          "thicknessMm": {
            "min": 20
          }
        },
        {
          "id": "g2_le20",
          "marks": [
            "09Г2С",
            "16ГС"
          ],
          "thicknessMm": {
            "max": 20
          }
        },
        {
          "id": "g2_gt20",
          "marks": [
            "09Г2С",
            "16ГС"
          ],
          "thicknessMm": {
            "min": 20
          }
        },
        {
          "id": "20_le32",
          "marks": [
            "20",
            "20К"
          ],
          "thicknessMm": {
            "max": 32
          }
        },
        {
          "id": "20_gt32",
          "marks": [
            "20",
            "20К"
          ],
          "thicknessMm": {
            "min": 32
          }
        },
        {
          "id": "10g2",
          "marks": [
            "10",
            "10Г2",
            "09Г2",
            "17ГС",
            "17Г1С",
            "10Г2С1"
          ],
          "thicknessMm": {
            "max": 160
          }
        }
      ],
      "values": {
        "st3_le20": {
          "20": 460,
          "100": 435,
          "150": 460,
          "200": 505,
          "250": 510,
          "300": 520,
          "350": 480,
          "375": 450
        },
        "st3_gt20": {
          "20": 380,
          "100": 360,
          "150": 390,
          "200": 420,
          "250": 435,
          "300": 440,
          "350": 420,
          "375": 402
        },
        "g2_le20": {
          "20": 470,
          "100": 425,
          "150": 430,
          "200": 439,
          "250": 444,
          "300": 445,
          "350": 441,
          "375": 425
        },
        "g2_gt20": {
          "20": 440,
          "100": 385,
          "150": 430,
          "200": 439,
          "250": 444,
          "300": 445,
          "350": 441,
          "375": 425
        },
        "20_le32": {
          "20": 410,
          "100": 380,
          "150": 425,
          "200": 460,
          "250": 460,
          "300": 460,
          "350": 430,
          "375": 410
        },
        "20_gt32": {
          "20": 340,
          "100": 310,
          "150": 340,
          "200": 382,
          "250": 400,
          "300": 374,
          "350": 360,
          "375": 330
        },
        "10g2": {
          "20": 440,
          "100": 385,
          "150": 430,
          "200": 439,
          "250": 444,
          "300": 445,
          "350": 441,
          "375": 425
        }
      }
    },
    "B.3": {
      "property": "rp02",
      "title": "Теплоустойчивые хромомолибденовые стали (Re)",
      "columns": [
        {
          "id": "12mx",
          "marks": [
            "12МХ"
          ]
        },
        {
          "id": "12xm",
          "marks": [
            "12ХМ"
          ]
        },
        {
          "id": "15xm",
          "marks": [
            "15ХМ"
          ]
        },
        {
          "id": "15x5m",
          "marks": [
            "15Х5М"
          ]
        },
        {
          "id": "15x5m_u",
          "marks": [
            "15Х5М-У"
          ]
        },
        {
          "id": "10x2m1a",
          "marks": [
            "10Х2М1А-А",
            "10Х2М1А"
          ]
        }
      ],
      "values": {
        "12mx": {
          "20": 220,
          "100": 219,
          "150": 218,
          "200": 217.5,
          "250": 217.5,
          "300": 212,
          "350": 206,
          "375": 202,
          "400": 198,
          "410": 195,
          "420": 194,
          "430": 190,
          "440": 189,
          "450": 186,
          "460": 183,
          "470": 175,
          "480": 171
        },
        "12xm": {
          "20": 220,
          "100": 219,
          "150": 218,
          "200": 217.5,
          "250": 217.5,
          "300": 212,
          "350": 206,
          "375": 202,
          "400": 198,
          "410": 195,
          "420": 194,
          "430": 190,
          "440": 189,
          "450": 186,
          "460": 183,
          "470": 175,
          "480": 171
        },
        "15xm": {
          "20": 233,
          "100": 230,
          "150": 229,
          "200": 228,
          "250": 228,
          "300": 220,
          "350": 213,
          "375": 210,
          "400": 205,
          "410": 204,
          "420": 202,
          "430": 201,
          "440": 198,
          "450": 196,
          "460": 190,
          "470": 183,
          "480": 175
        },
        "15x5m": {
          "20": 220,
          "100": 210,
          "150": 207,
          "200": 201,
          "250": 190,
          "300": 180,
          "350": 171,
          "375": 164,
          "400": 158,
          "410": 155,
          "420": 152,
          "430": 149,
          "440": 144,
          "450": 141,
          "460": 137,
          "470": 136,
          "480": 135
        },
        "15x5m_u": {
          "20": 400,
          "100": 352.5,
          "150": 345,
          "200": 337.5,
          "250": 330,
          "300": 315,
          "350": 300,
          "375": 270,
          "400": 255,
          "410": 240,
          "420": 225,
          "430": 224,
          "440": 222,
          "450": 221,
          "460": 218,
          "470": 216,
          "480": 214
        },
        "10x2m1a": {
          "20": 310,
          "100": 303,
          "150": 300,
          "200": 296,
          "250": 292,
          "300": 289,
          "350": 285,
          "375": 283,
          "400": 282,
          "410": 280,
          "420": 277,
          "430": 275,
          "440": 272,
          "450": 270,
          "460": 269,
          "470": 268,
          "480": 266,
          "490": 265,
          "500": 264,
          "550": 245,
          "600": 235
        }
      }
    },
    "B.4": {
      "property": "rm",
      "title": "Теплоустойчивые хромомолибденовые стали",
      "columns": [
        {
          "id": "12mx",
          "marks": [
            "12МХ"
          ]
        },
        {
          "id": "12xm",
          "marks": [
            "12ХМ"
          ]
        },
        {
          "id": "15xm",
          "marks": [
            "15ХМ"
          ]
        },
        {
          "id": "15x5m",
          "marks": [
            "15Х5М"
          ]
        },
        {
          "id": "15x5m_u",
          "marks": [
            "15Х5М-У"
          ]
        },
        {
          "id": "10x2m1a",
          "marks": [
            "10Х2М1А-А",
            "10Х2М1А"
          ]
        }
      ],
      "values": {
        "12mx": {
          "20": 450,
          "100": 440,
          "150": 434,
          "200": 430,
          "250": 440,
          "300": 454,
          "350": 437,
          "375": 427,
          "400": 415,
          "410": 413,
          "420": 410,
          "430": 400,
          "440": 377,
          "450": 333,
          "460": 325,
          "470": 317,
          "480": 310
        },
        "12xm": {
          "20": 450,
          "100": 440,
          "150": 434,
          "200": 430,
          "250": 437,
          "300": 445,
          "350": 442,
          "375": 436,
          "400": 426,
          "410": 424,
          "420": 421,
          "430": 400,
          "440": 377,
          "450": 333,
          "460": 325,
          "470": 317,
          "480": 310
        },
        "15xm": {
          "20": 400,
          "100": 380,
          "150": 355,
          "200": 330,
          "250": 320,
          "300": 318,
          "350": 314,
          "375": 312,
          "400": 310,
          "410": 306,
          "420": 300,
          "430": 298,
          "440": 296,
          "450": 294,
          "460": 292,
          "470": 290,
          "480": 288
        },
        "15x5m": {
          "20": 600,
          "100": 572,
          "150": 555,
          "200": 535,
          "250": 520,
          "300": 503,
          "350": 492,
          "375": 484,
          "400": 472,
          "410": 468,
          "420": 462,
          "430": 460,
          "440": 458,
          "450": 456,
          "460": 454,
          "470": 452,
          "480": 450
        },
        "15x5m_u": {
          "20": 490,
          "100": 485,
          "150": 480,
          "200": 475,
          "250": 472,
          "300": 467,
          "350": 463,
          "375": 462,
          "400": 461,
          "410": 454,
          "420": 447,
          "430": 439,
          "440": 432,
          "450": 425,
          "460": 419,
          "470": 414,
          "480": 408,
          "490": 403,
          "500": 397,
          "550": 351,
          "600": 281
        },
        "10x2m1a": {
          "20": 490,
          "100": 485,
          "150": 480,
          "200": 475,
          "250": 472,
          "300": 467,
          "350": 463,
          "375": 462,
          "400": 461,
          "410": 454,
          "420": 447,
          "430": 439,
          "440": 432,
          "450": 425,
          "460": 419,
          "470": 414,
          "480": 408,
          "490": 403,
          "500": 397,
          "550": 351,
          "600": 281
        }
      }
    },
    "B.5": {
      "property": "rp02",
      "title": "Аустенитный и аустенитно-ферритный класс, сплавы на железоникелевой основе",
      "columns": [
        {
          "id": "08g8n2t",
          "marks": [
            "08Х18Г8Н2Т"
          ]
        },
        {
          "id": "07h13ag20",
          "marks": [
            "07Х13АГ20"
          ]
        },
        {
          "id": "02h8n22s6",
          "marks": [
            "02Х8Н22С6"
          ]
        },
        {
          "id": "15h18n12s4tyu",
          "marks": [
            "15Х18Н12С4ТЮ"
          ]
        },
        {
          "id": "08h22n6t",
          "marks": [
            "08Х22Н6Т",
            "08Х21Н6М2Т"
          ]
        },
        {
          "id": "06hn28mdt",
          "marks": [
            "06ХН28МДТ",
            "03ХН28МДТ"
          ]
        }
      ],
      "values": {
        "08g8n2t": {
          "20": 350,
          "100": 328,
          "150": 314,
          "200": 300,
          "250": 287,
          "300": 274
        },
        "07h13ag20": {
          "20": 350,
          "100": 260,
          "150": 230,
          "200": 200,
          "250": 190,
          "300": 180,
          "350": 170,
          "375": 165,
          "400": 160
        },
        "02h8n22s6": {
          "20": 200,
          "100": 160,
          "150": 150,
          "200": 135,
          "250": 125,
          "300": 115
        },
        "15h18n12s4tyu": {
          "20": 350,
          "100": 330,
          "150": 310,
          "200": 300,
          "250": 280,
          "300": 270
        },
        "08h22n6t": {
          "20": 350,
          "100": 300,
          "150": 290,
          "200": 283,
          "250": 250,
          "300": 240
        },
        "06hn28mdt": {
          "20": 220,
          "100": 207,
          "150": 195,
          "200": 186,
          "250": 175,
          "300": 165,
          "350": 160,
          "375": 157.5,
          "400": 155
        }
      }
    },
    "B.6": {
      "property": "rm",
      "title": "Аустенитный и аустенитно-ферритный класс, сплавы на железоникелевой основе",
      "columns": [
        {
          "id": "08g8n2t",
          "marks": [
            "08Х18Г8Н2Т"
          ]
        },
        {
          "id": "07h13ag20",
          "marks": [
            "07Х13АГ20"
          ]
        },
        {
          "id": "02h8n22s6",
          "marks": [
            "02Х8Н22С6"
          ]
        },
        {
          "id": "15h18n12s4tyu",
          "marks": [
            "15Х18Н12С4ТЮ"
          ]
        },
        {
          "id": "06hn28mdt",
          "marks": [
            "06ХН28МДТ",
            "03ХН28МДТ"
          ]
        }
      ],
      "values": {
        "08g8n2t": {
          "20": 600,
          "100": 535,
          "150": 495,
          "200": 455,
          "250": 415,
          "300": 375
        },
        "07h13ag20": {
          "20": 670,
          "100": 550,
          "150": 520,
          "200": 490,
          "250": 485,
          "300": 480,
          "350": 465,
          "375": 458,
          "400": 450
        },
        "02h8n22s6": {
          "20": 550,
          "100": 500,
          "150": 480,
          "200": 468,
          "250": 450,
          "300": 440
        },
        "15h18n12s4tyu": {
          "20": 700,
          "100": 640,
          "150": 610,
          "200": 580,
          "250": 570,
          "300": 570
        },
        "06hn28mdt": {
          "20": 550,
          "100": 527.5,
          "150": 512.5,
          "200": 500,
          "250": 490,
          "300": 482.5,
          "350": 478,
          "375": 474,
          "400": 470
        }
      }
    },
    "B.8": {
      "property": "rp02",
      "title": "Жаропрочные, жаростойкие и коррозионно-стойкие стали аустенитного класса",
      "columns": [
        {
          "id": "12h18",
          "marks": [
            "12Х18Н10Т",
            "12Х18Н12Т",
            "10Х17Н13М2Т",
            "10Х17Н13М3Т"
          ]
        },
        {
          "id": "08h18",
          "marks": [
            "08Х18Н10Т",
            "08Х18Н12Т",
            "08Х17Н13М2Т",
            "08Х17Н15М3Т"
          ]
        },
        {
          "id": "03h21",
          "marks": [
            "03Х21Н21М4ГБ"
          ]
        },
        {
          "id": "03h18",
          "marks": [
            "03Х18Н11"
          ]
        },
        {
          "id": "03h17",
          "marks": [
            "03Х17Н14М3"
          ]
        },
        {
          "id": "10h14",
          "marks": [
            "10Х14Г14Н4Т"
          ]
        }
      ],
      "values": {
        "12h18": {
          "20": 240,
          "100": 228,
          "150": 219,
          "200": 210,
          "250": 204,
          "300": 195,
          "350": 190,
          "375": 186,
          "400": 181,
          "410": 180,
          "420": 180,
          "430": 179,
          "440": 177,
          "450": 176,
          "460": 174,
          "470": 173,
          "480": 173,
          "490": 171,
          "500": 170,
          "510": 168,
          "520": 168,
          "530": 167
        },
        "08h18": {
          "20": 210,
          "100": 195,
          "150": 180,
          "200": 173,
          "250": 165,
          "300": 150,
          "350": 137,
          "375": 133,
          "400": 129,
          "410": 128,
          "420": 128,
          "430": 127,
          "440": 126,
          "450": 125,
          "460": 125,
          "470": 124,
          "480": 123,
          "490": 122,
          "500": 122,
          "510": 120,
          "520": 119,
          "530": 119
        },
        "03h21": {
          "20": 250,
          "100": 240,
          "150": 235,
          "200": 235,
          "250": 232,
          "300": 205,
          "350": 199,
          "375": 195,
          "400": 191
        },
        "03h18": {
          "20": 200,
          "100": 160,
          "150": 150,
          "200": 140,
          "250": 135,
          "300": 130,
          "350": 127,
          "375": 125,
          "400": 122.5,
          "410": 121.5,
          "420": 121,
          "430": 120.5,
          "440": 120,
          "450": 120,
          "460": 120,
          "470": 120,
          "480": 120,
          "490": 120,
          "500": 120,
          "510": 120,
          "520": 120,
          "530": 120
        },
        "03h17": {
          "20": 200,
          "100": 180,
          "150": 165,
          "200": 150,
          "250": 140,
          "300": 126,
          "350": 115,
          "375": 108,
          "400": 100,
          "410": 98,
          "420": 97.5,
          "430": 97,
          "440": 96,
          "450": 95,
          "460": 95,
          "470": 95,
          "480": 95,
          "490": 95,
          "500": 95,
          "510": 95,
          "520": 95,
          "530": 95
        },
        "10h14": {
          "20": 250,
          "100": 230,
          "150": 219,
          "200": 206,
          "250": 195,
          "300": 185,
          "350": 177,
          "375": 173,
          "400": 170,
          "410": 168,
          "420": 167,
          "430": 165,
          "440": 163.5,
          "450": 162,
          "460": 162,
          "470": 162,
          "480": 162,
          "490": 162,
          "500": 162,
          "510": 162,
          "520": 162,
          "530": 162
        }
      }
    },
    "B.9": {
      "property": "rm",
      "title": "Жаропрочные, жаростойкие и коррозионно-стойкие стали аустенитного класса",
      "columns": [
        {
          "id": "03h21",
          "marks": [
            "03Х21Н21М4ГБ"
          ]
        },
        {
          "id": "08h22n6t",
          "marks": [
            "08Х22Н6Т",
            "08Х21Н6М2Т"
          ]
        },
        {
          "id": "03h17",
          "marks": [
            "03Х17Н14М3"
          ]
        },
        {
          "id": "03h18",
          "marks": [
            "03Х18Н11"
          ]
        },
        {
          "id": "08h18",
          "marks": [
            "08Х18Н10Т",
            "08Х18Н12Т",
            "08Х17Н13М2Т",
            "08Х17Н15М3Т"
          ]
        },
        {
          "id": "12h18",
          "marks": [
            "12Х18Н10Т",
            "12Х18Н12Т",
            "10Х17Н13М2Т",
            "10Х17Н13М3Т"
          ]
        },
        {
          "id": "10h14",
          "marks": [
            "10Х14Г14Н4Т"
          ]
        }
      ],
      "values": {
        "03h21": {
          "20": 550,
          "100": 540,
          "150": 535,
          "200": 535,
          "250": 534,
          "300": 520,
          "350": 518,
          "375": 517,
          "400": 516,
          "410": 516,
          "420": 516,
          "430": 516,
          "440": 516,
          "450": 516,
          "460": 516,
          "470": 516,
          "480": 516,
          "490": 516,
          "500": 516,
          "510": 516,
          "520": 516,
          "530": 516
        },
        "08h22n6t": {
          "20": 600,
          "100": 583,
          "150": 550,
          "200": 515,
          "250": 503,
          "300": 500
        },
        "03h17": {
          "20": 500,
          "100": 474,
          "150": 453,
          "200": 432,
          "250": 412,
          "300": 392,
          "350": 376,
          "375": 368,
          "400": 360,
          "410": 358,
          "420": 356,
          "430": 354,
          "440": 352,
          "450": 350
        },
        "03h18": {
          "20": 520,
          "100": 450,
          "150": 433,
          "200": 415,
          "250": 405,
          "300": 397,
          "350": 394,
          "375": 392,
          "400": 390,
          "410": 388,
          "420": 386,
          "430": 384,
          "440": 382,
          "450": 380
        },
        "08h18": {
          "20": 520,
          "100": 480,
          "150": 455,
          "200": 430,
          "250": 424,
          "300": 417,
          "350": 408,
          "375": 405,
          "400": 402,
          "410": 400,
          "420": 398,
          "430": 396,
          "440": 394,
          "450": 392,
          "460": 390,
          "470": 388,
          "480": 386,
          "490": 385,
          "500": 383,
          "510": 381,
          "520": 380,
          "530": 374
        },
        "12h18": {
          "20": 540,
          "100": 500,
          "150": 475,
          "200": 450,
          "250": 443,
          "300": 440,
          "350": 438,
          "375": 437,
          "400": 436,
          "410": 434,
          "420": 432,
          "430": 431,
          "440": 430,
          "450": 428,
          "460": 426,
          "470": 424,
          "480": 422,
          "490": 421,
          "500": 420,
          "510": 418,
          "520": 416,
          "530": 412
        },
        "10h14": {
          "20": 600,
          "100": 535,
          "150": 498,
          "200": 458,
          "250": 432,
          "300": 424,
          "350": 415,
          "375": 410,
          "400": 405,
          "410": 401,
          "420": 397,
          "430": 393,
          "440": 389,
          "450": 385
        }
      }
    },
    "B.10": {
      "property": "rp02",
      "title": "Алюминий и его сплавы в отожженном состоянии",
      "columns": [
        {
          "id": "a85_a8",
          "marks": [
            "А85М",
            "А8М"
          ],
          "thicknessMm": {
            "max": 30
          }
        },
        {
          "id": "ad",
          "marks": [
            "АДОМ",
            "АД1М",
            "АДМ"
          ],
          "thicknessMm": {
            "max": 60
          }
        },
        {
          "id": "amc",
          "marks": [
            "АМцМ",
            "АМцСМ"
          ],
          "thicknessMm": {
            "max": 60
          }
        },
        {
          "id": "amg2_3",
          "marks": [
            "АМг2М",
            "АМгЗМ"
          ],
          "thicknessMm": {
            "max": 60
          }
        },
        {
          "id": "amg5_6",
          "marks": [
            "АМг5М",
            "АМгбМ"
          ],
          "thicknessMm": {
            "max": 60
          }
        }
      ],
      "values": {
        "a85_a8": {
          "20": 24,
          "50": 23,
          "100": 21,
          "150": 20
        },
        "ad": {
          "20": 30,
          "50": 29,
          "100": 27,
          "150": 25
        },
        "amc": {
          "20": 50,
          "50": 47,
          "100": 43,
          "150": 40
        },
        "amg2_3": {
          "20": 70,
          "50": 70,
          "100": 70,
          "150": 57
        },
        "amg5_6": {
          "20": 110,
          "50": 103,
          "100": 92,
          "150": 87
        }
      }
    },
    "B.11": {
      "property": "rm",
      "title": "Алюминий и его сплавы в отожженном состоянии",
      "columns": [
        {
          "id": "a85_a8",
          "marks": [
            "А85М",
            "А8М"
          ],
          "thicknessMm": {
            "max": 30
          }
        },
        {
          "id": "ad",
          "marks": [
            "АДОМ",
            "АД1М",
            "АДМ"
          ],
          "thicknessMm": {
            "max": 60
          }
        },
        {
          "id": "amc",
          "marks": [
            "АМцМ",
            "АМцСМ"
          ],
          "thicknessMm": {
            "max": 60
          }
        },
        {
          "id": "amg2_3",
          "marks": [
            "АМг2М",
            "АМгЗМ"
          ],
          "thicknessMm": {
            "max": 60
          }
        },
        {
          "id": "amg5_6",
          "marks": [
            "АМг5М",
            "АМгбМ"
          ],
          "thicknessMm": {
            "max": 60
          }
        }
      ],
      "values": {
        "a85_a8": {
          "20": 60,
          "50": 55,
          "100": 47,
          "150": 39
        },
        "ad": {
          "20": 60,
          "50": 56,
          "100": 50,
          "150": 39
        },
        "amc": {
          "20": 120,
          "50": 115,
          "100": 105,
          "150": 85
        },
        "amg2_3": {
          "20": 170,
          "50": 170,
          "100": 170,
          "150": 154
        },
        "amg5_6": {
          "20": 260,
          "50": 257,
          "100": 252,
          "150": 210
        }
      }
    },
    "B.12": {
      "property": "rp02",
      "title": "Медь и её сплавы (Rp1.0)",
      "columns": [
        {
          "id": "m2",
          "marks": [
            "М2"
          ]
        },
        {
          "id": "m3",
          "marks": [
            "М3"
          ]
        },
        {
          "id": "m3r",
          "marks": [
            "МЗр"
          ]
        },
        {
          "id": "l63",
          "marks": [
            "Л63",
            "ЛС59-1"
          ]
        },
        {
          "id": "l062",
          "marks": [
            "Л062-1"
          ]
        },
        {
          "id": "lzhmc",
          "marks": [
            "ЛЖМц59-1-1"
          ]
        }
      ],
      "values": {
        "m2": {
          "20": 77,
          "50": 74,
          "100": 72,
          "150": 64,
          "200": 57,
          "250": 52
        },
        "m3": {
          "20": 81,
          "50": 75,
          "100": 68,
          "150": 63,
          "200": 58,
          "250": 52
        },
        "m3r": {
          "20": 81,
          "50": 77,
          "100": 70,
          "150": 63,
          "200": 57,
          "250": 52
        },
        "l63": {
          "20": 105,
          "50": 101,
          "100": 95,
          "150": 90,
          "200": 87,
          "250": 83
        },
        "l062": {
          "20": 163,
          "50": 159,
          "100": 151,
          "150": 143,
          "200": 136,
          "250": 129
        },
        "lzhmc": {
          "20": 204,
          "50": 201,
          "100": 186,
          "150": 180,
          "200": 159,
          "250": 140
        }
      }
    },
    "B.13": {
      "property": "rm",
      "title": "Медь и её сплавы",
      "columns": [
        {
          "id": "m2",
          "marks": [
            "М2"
          ]
        },
        {
          "id": "m3",
          "marks": [
            "М3"
          ]
        },
        {
          "id": "m3r",
          "marks": [
            "МЗр"
          ]
        },
        {
          "id": "l63",
          "marks": [
            "Л63",
            "ЛС59-1"
          ]
        },
        {
          "id": "l062",
          "marks": [
            "Л062-1"
          ]
        },
        {
          "id": "lzhmc",
          "marks": [
            "ЛЖМц59-1-1"
          ]
        }
      ],
      "values": {
        "m2": {
          "20": 217,
          "50": 208,
          "100": 192,
          "150": 178,
          "200": 165,
          "250": 153
        },
        "m3": {
          "20": 218,
          "50": 209,
          "100": 194,
          "150": 180,
          "200": 167,
          "250": 155
        },
        "m3r": {
          "20": 219,
          "50": 209,
          "100": 195,
          "150": 181,
          "200": 167,
          "250": 157
        },
        "l63": {
          "20": 340,
          "50": 337,
          "100": 326,
          "150": 316,
          "200": 307,
          "250": 272
        },
        "l062": {
          "20": 409,
          "50": 399,
          "100": 384,
          "150": 369,
          "200": 355,
          "250": 342
        },
        "lzhmc": {
          "20": 503,
          "50": 481,
          "100": 445,
          "150": 419,
          "200": 370,
          "250": 355
        }
      }
    },
    "B.14": {
      "property": "rp02",
      "title": "Титан и его сплавы",
      "columns": [
        {
          "id": "vt1_0",
          "marks": [
            "ВТ1-0"
          ]
        },
        {
          "id": "ot4_0",
          "marks": [
            "ОТ4-0"
          ]
        },
        {
          "id": "at3",
          "marks": [
            "АТ3"
          ]
        },
        {
          "id": "vt1_00",
          "marks": [
            "ВТ1-00"
          ]
        }
      ],
      "values": {
        "vt1_0": {
          "20": 304,
          "100": 255,
          "200": 206,
          "250": 189,
          "300": 172
        },
        "ot4_0": {
          "20": 392,
          "100": 324,
          "200": 235,
          "250": 196,
          "300": 177,
          "350": 157,
          "400": 147
        },
        "at3": {
          "20": 530,
          "100": 466,
          "200": 394,
          "250": 380,
          "300": 367,
          "350": 334
        },
        "vt1_00": {
          "20": 245,
          "100": 196,
          "200": 147,
          "250": 123,
          "300": 113
        }
      }
    },
    "B.15": {
      "property": "rm",
      "title": "Титан и его сплавы",
      "columns": [
        {
          "id": "vt1_0",
          "marks": [
            "ВТ1-0"
          ]
        },
        {
          "id": "ot4_0",
          "marks": [
            "ОТ4-0"
          ]
        },
        {
          "id": "at3",
          "marks": [
            "АТ3"
          ]
        },
        {
          "id": "vt1_00",
          "marks": [
            "ВТ1-00"
          ]
        }
      ],
      "values": {
        "vt1_0": {
          "20": 373,
          "100": 329,
          "200": 275,
          "250": 245,
          "300": 221
        },
        "ot4_0": {
          "20": 471,
          "100": 407,
          "200": 327,
          "250": 294,
          "300": 250,
          "350": 245,
          "400": 240
        },
        "at3": {
          "20": 589,
          "100": 518,
          "200": 439,
          "250": 422,
          "300": 407,
          "350": 372
        },
        "vt1_00": {
          "20": 294,
          "100": 250,
          "200": 196,
          "250": 167,
          "300": 142
        }
      }
    }
  }
}
