Repository: s1wex69/pnae-steel-handbook

# ИНТЕХ-АТОМ — справочник ПНАЭ

Платформа инженерных расчётов на прочность: калькуляторы, справочники и админ-панель.

## Стек

- **Frontend**: React 19, Vite, TypeScript, Tailwind CSS 4, Radix UI (shadcn-стиль)
- **Backend**: Node.js, Express 5, PostgreSQL, mammoth.js, JWT
- **Формулы**: KaTeX

## Быстрый старт

### 1. PostgreSQL

```bash
docker compose up -d
```

### 2. Переменные окружения

Скопируйте `.env.example` в `.env` в корне репозитория.

### 3. Установка и миграции

Рекомендуется **Node.js 22 LTS** (на Windows с путём без кириллицы, например `C:\dev\intech-atom`).

```bash
npm install
npm run db:migrate
npm run db:seed-calculators
```

Если `npm install` падает с `ECONNRESET`, `EBUSY` или `esbuild`:

1. Закройте все терминалы с `npm run dev` и процессы, использующие проект.
2. Выполните чистую установку:

```powershell
npm run clean:install
```

Или по шагам:

```powershell
npm run install:api
npm run install:web
npm install
```

### 4. Запуск

В **двух** терминалах:

```bash
npm run dev:api
npm run dev:web
```

- Frontend: http://localhost:5173  
- API: http://localhost:3001  

**Админ по умолчанию:** `admin@intech-atom.local` / `admin123`

## Структура

```
intech-atom/
├── apps/
│   ├── api/          # Express API
│   └── web/          # React SPA
├── docker-compose.yml
└── package.json      # npm workspaces
```

## Реализовано (MVP)

- [x] Монорепо frontend + backend
- [x] Layout: sticky header, sidebar, breadcrumbs, тёмная/светлая тема
- [x] Глобальный поиск (Ctrl+K)
- [x] Админ `/admin`
- [x] Калькуляторы ИН № 1 (допускаемые напряжения) и ИН № 2 (прибавка к толщине)
- [x] Справочник сталей ПНАЭ (Rm, Rp0,2, A, Z, α, E по температуре)
- [x] История расчётов в localStorage
- [x] Печать отчёта (PDF через браузер)

## Устранение неполадок (Windows)

| Ошибка | Причина | Решение |
|--------|---------|---------|
| `ECONNRESET` | Сеть / VPN / прокси | Повторить установку; проверить VPN; `npm config get proxy` |
| `EBUSY` / `EPERM` на `esbuild` | Файл занят (IDE, антивирус) | Закрыть dev-серверы; `npm run clean:install`; исключить папку в Defender |
| Путь `Прога` в Desktop | Кириллица ломает native-модули | Скопировать проект в `C:\dev\intech-atom` |
| `Cannot find module tsx` | Обрыв установки | `npm run install:api` затем `npm run db:migrate` (миграция уже без tsx) |
| Node 24.x | Ранняя версия | Установить [Node 22 LTS](https://nodejs.org/) |

## Дальнейшее развитие

Справочники в БД, остальные калькуляторы, закладки, S3 для файлов, PDF-генерация на сервере.

Проекты для блоков T123 Tilda
=============================

Лимит Tilda: ~100 000 байт на один блок T123.
Один файл не влезает — поэтому каждый проект разбит на несколько файлов блок-NN.html.

Сборка:
  npm run build:tilda-t123

Папки:
  01-spravochnik/
  02-kalkulyator-vnutrennee-davlenie/
  03-kalkulyator-naruzhnoe-davlenie/

В каждой папке откройте ИНСТРУКЦИЯ.txt и вставляйте блоки по порядку в T123.

Альтернатива (1 блок iframe): npm run build:tilda → папка tilda-hosted/

File: tilda-t123/_build/03-kalkulyator-naruzhnoe-davlenie/data/pnae-steel-properties.json (part 1 of 17)
{
  "source": "ПНАЭ физмех свойства.xlsx",
  "standard": "ПНАЭ Г-7-002-86",
  "temperaturesC": [
    20,
    50,
    100,
    150,
    200,
    250,
    300,
    350,
    400,
    450,
    500,
    550,
    600
  ],
  "properties": {
    "rm": {
      "label": "Rm",
      "unit": "МПа"
    },
    "rp02": {
      "label": "Rp0,2",
      "unit": "МПа"
    },
    "elongationA": {
      "label": "α",
      "unit": "%"
    },
    "reductionZ": {
      "label": "Z",
      "unit": "%"
    },
    "thermalExpansionAlpha": {
      "label": "α",
      "unit": "мкК⁻¹"
    },
    "elasticModulusE": {
      "label": "E",
      "unit": "ГПа"
    }
  },
  "grades": [
    {
      "name": "Ст3сп5 (Горячекатаная сортовая фасонная и листовая сталь толщиной до 20 мм)",
      "classId": "СУ",
      "group": "Сталь углеродистая",
      "mark": "Ст3сп5",
      "rm": {
        "20": 373,
        "50": 363,
        "100": 353,
        "150": 353,
        "200": 343,
        "250": 323,
        "300": 284,
        "350": 284,
        "400": 284,
        "450": 284,
        "500": 284,
        "550": 284,
        "600": 284
      },
      "rp02": {
        "20": 245,
        "50": 235,
        "100": 235,
        "150": 235,
        "200": 235,
        "250": 206,
        "300": 186,
        "350": 186,
        "400": 186,
        "450": 186,
        "500": 186,
        "550": 186,
        "600": 186
      },
      "elongationA": {
        "20": 26,
        "50": 24,
        "100": 22,
        "150": 20,
        "200": 20,
        "250": 20,
        "300": 20,
        "350": 20,
        "400": 20,
        "450": 20,
        "500": 20,
        "550": 20,
        "600": 20
      },
      "reductionZ": {
        "20": 50,
        "50": 49,
        "100": 49,
        "150": 48,
        "200": 47,
        "250": 47,
        "300": 48,
        "350": 48,
        "400": 48,
        "450": 48,
        "500": 48,
        "550": 48,
        "600": 48
      },
      "thermalExpansionAlpha": {
        "20": 11.5,
        "50": 11.5,
        "100": 11.9,
        "150": 12.2,
        "200": 12.5,
        "250": 12.8,
        "300": 13.1,
        "350": 13.4,
        "400": 13.6,
        "450": 13.8,
        "500": 14,
        "550": 14.2,
        "600": 14.4
      },
      "elasticModulusE": {
        "20": 200,
        "50": 197,
        "100": 195,
        "150": 192,
        "200": 190,
        "250": 185,
        "300": 180,
        "350": 175,
        "400": 170,
        "450": 165,
        "500": 160,
        "550": 160,
        "600": 160
      }
    },
    {
      "name": "Ст3сп5 (Горячекатаная сортовая фасонная и листовая сталь толщиной от 20 до 100 мм)",
      "classId": "СУ",
      "group": "Сталь углеродистая",
      "mark": "Ст3сп5",
      "rm": {
        "20": 373,
        "50": 363,
        "100": 353,
        "150": 353,
        "200": 343,
        "250": 323,
        "300": 284,
        "350": 284,
        "400": 284,
        "450": 284,
        "500": 284,
        "550": 284,
        "600": 284
      },
      "rp02": {
        "20": 206,
        "50": 196,
        "100": 196,
        "150": 196,
        "200": 196,
        "250": 177,
        "300": 157,
        "350": 157,
        "400": 157,
        "450": 157,
        "500": 157,
        "550": 157,
        "600": 157
      },
      "elongationA": {
        "20": 23,
        "50": 21,
        "100": 19,
        "150": 18,
        "200": 18,
        "250": 18,
        "300": 18,
        "350": 18,
        "400": 18,
        "450": 18,
        "500": 18,
        "550": 18,
        "600": 18
      },
      "reductionZ": {
        "20": 50,
        "50": 49,
        "100": 49,
        "150": 48,
        "200": 47,
        "250": 47,
        "300": 48,
        "350": 48,
        "400": 48,
        "450": 48,
        "500": 48,
        "550": 48,
        "600": 48
      },
      "thermalExpansionAlpha": {
        "20": 11.5,
        "50": 11.5,
        "100": 11.9,
        "150": 12.2,
        "200": 12.5,
        "250": 12.8,
        "300": 13.1,
        "350": 13.4,
        "400": 13.6,
        "450": 13.8,
        "500": 14,
        "550": 14.2,
        "600": 14.4
      },
      "elasticModulusE": {
        "20": 200,
        "50": 197,
        "100": 195,
        "150": 192,
        "200": 190,
        "250": 185,
        "300": 180,
        "350": 175,
        "400": 170,
        "450": 165,
        "500": 160,
        "550": 160,
        "600": 160
      }
    },
    {
      "name": "Ст3сп5 (Горячекатаная сортовая фасонная и листовая сталь толщиной более 100 мм)",
      "classId": "СУ",
      "group": "Сталь углеродистая",
      "mark": "Ст3сп5",
      "rm": {
        "20": 373,
        "50": 363,
        "100": 353,
        "150": 353,
        "200": 343,
        "250": 323,
        "300": 284,
        "350": 284,
        "400": 284,
        "450": 284,
        "500": 284,
        "550": 284,
        "600": 284
      },
      "rp02": {
        "20": 206,
        "50": 196,
        "100": 196,
        "150": 196,
        "200": 196,
        "250": 177,
        "300": 157,
        "350": 157,
        "400": 157,
        "450": 157,
        "500": 157,
        "550": 157,
        "600": 157
      },
      "elongationA": {
        "20": 23,
        "50": 21,
        "100": 19,
        "150": 18,
        "200": 18,
        "250": 18,
        "300": 18,
        "350": 18,
        "400": 18,
        "450": 18,
        "500": 18,
        "550": 18,
        "600": 18
      },
      "reductionZ": {
        "20": 50,
        "50": 49,
        "100": 49,
        "150": 48,
        "200": 47,
        "250": 47,
        "300": 48,
        "350": 48,
        "400": 48,
        "450": 48,
        "500": 48,
        "550": 48,
        "600": 48
      },
      "thermalExpansionAlpha": {
        "20": 11.5,
        "50": 11.5,
        "100": 11.9,
        "150": 12.2,
        "200": 12.5,
        "250": 12.8,
        "300": 13.1,
        "350": 13.4,
        "400": 13.6,
        "450": 13.8,
        "500": 14,
        "550": 14.2,
        "600": 14.4
      },
      "elasticModulusE": {
        "20": 200,
        "50": 197,
        "100": 195,
        "150": 192,
        "200": 190,
        "250": 185,
        "300": 180,
        "350": 175,
        "400": 170,
        "450": 165,
        "500": 160,
        "550": 160,
        "600": 160
      }
    },
    {
      "name": "Ст3сп5 (Трубы)",
      "classId": "СУ",
      "group": "Сталь углеродистая",
      "mark": "Ст3сп5",
      "rm": {
        "20": 373,
        "50": 363,
        "100": 353,
        "150": 343,
        "200": 343,
        "250": 323,
        "300": 324,
        "350": 324,
        "400": 324,
        "450": 324,
        "500": 324,
        "550": 324,
        "600": 324
      },
      "rp02": {
        "20": 206,
        "50": 196,
        "100": 196,
        "150": 196,
        "200": 196,
        "250": 177,
        "300": 157,
        "350": 157,
        "400": 157,
        "450": 157,
        "500": 157,
        "550": 157,
        "600": 157
      },
      "elongationA": {
        "20": 23,
        "50": 21,
        "100": 19,
        "150": 18,
        "200": 18,
        "250": 18,
        "300": 18,
        "350": 18,
        "400": 18,
        "450": 18,
        "500": 18,
        "550": 18,
        "600": 18
      },
      "reductionZ": {
        "20": 50,
        "50": 49,
        "100": 49,
        "150": 48,
        "200": 47,
        "250": 47,
        "300": 48,
        "350": 48,
        "400": 48,
        "450": 48,
        "500": 48,
        "550": 48,
        "600": 48
      },
      "thermalExpansionAlpha": {
        "20": 11.5,
        "50": 11.5,
        "100": 11.9,
        "150": 12.2,
        "200": 12.5,
        "250": 12.8,
        "300": 13.1,
        "350": 13.4,
        "400": 13.6,
        "450": 13.8,
        "500": 14,
        "550": 14.2,
        "600": 14.4
      },
      "elasticModulusE": {
        "20": 200,
        "50": 197,
        "100": 195,
        "150": 192,
        "200": 190,
        "250": 185,
        "300": 180,
        "350": 175,
        "400": 170,
        "450": 165,
        "500": 160,
        "550": 160,
        "600": 160
      }
    },
    {
      "name": "Ст3сп5 (Поковки диаметром или толщиной до 300 мм, КП175*)",
      "classId": "СУ",
      "group": "Сталь углеродистая",
      "mark": "Ст3сп5",
      "rm": {
        "20": 355,
        "50": 343,
        "100": 333,
        "150": 333,
        "200": 314,
        "250": 304,
        "300": 275,
        "350": 275,
        "400": 275,
        "450": 275,
        "500": 275,
        "550": 275,
        "600": 275
      },
      "rp02": {
        "20": 175,
        "50": 167,
        "100": 167,
        "150": 167,
        "200": 157,
        "250": 147,
        "300": 137,
        "350": 137,
        "400": 137,
        "450": 137,
        "500": 137,
        "550": 137,
        "600": 137
      },
      "elongationA": {
        "20": 24,
        "50": 22,
        "100": 20,
        "150": 18,
        "200": 17,
        "250": 17,
        "300": 17,
        "350": 17,
        "400": 17,
        "450": 17,
        "500": 17,
        "550": 17,
        "600": 17
      },
      "reductionZ": {
        "20": 50,
        "50": 47,
        "100": 44,
        "150": 41,
        "200": 40,
        "250": 40,
        "300": 40,
        "350": 40,
        "400": 40,
        "450": 40,
        "500": 40,
        "550": 40,
        "600": 40
      },
      "thermalExpansionAlpha": {
        "20": 11.5,
        "50": 11.5,
        "100": 11.9,
        "150": 12.2,
        "200": 12.5,
        "250": 12.8,
        "300": 13.1,
        "350": 13.4,
        "400": 13.6,
        "450": 13.8,
        "500": 14,
        "550": 14.2,
        "600": 14.4
      },
      "elasticModulusE": {
        "20": 200,
        "50": 197,
        "100": 195,
        "150": 192,
        "200": 190,
        "250": 185,
        "300": 180,
        "350": 175,
        "400": 170,
        "450": 165,
        "500": 160,
        "550": 160,
        "600": 160
      }
    },
    {
      "name": "Ст3сп5 (Поковки диаметром или толщиной до 300 мм, КП195*)",
      "classId": "СУ",
      "group": "Сталь углеродистая",
      "mark": "Ст3сп5",
      "rm": {
        "20": 390,
        "50": 390,
        "100": 373,
        "150": 373,
        "200": 363,
        "250": 333,
        "300": 304,
        "350": 304,
        "400": 304,
        "450": 304,
        "500": 304,
        "550": 304,
        "600": 304
      },
      "rp02": {
        "20": 195,
        "50": 195,
        "100": 195,
        "150": 195,
        "200": 177,
        "250": 167,
        "300": 147,
        "350": 147,
        "400": 147,
        "450": 147,
        "500": 147,
        "550": 147,
        "600": 147
      },
      "elongationA": {
        "20": 23,
        "50": 21,
        "100": 20,
        "150": 18,
        "200": 18,
        "250": 18,
        "300": 18,
        "350": 18,
        "400": 18,
        "450": 18,
        "500": 18,
        "550": 18,
        "600": 18
      },
      "reductionZ": {
        "20": 50,
        "50": 47,
        "100": 44,
        "150": 41,
        "200": 40,
        "250": 40,
        "300": 40,
        "350": 40,
        "400": 40,
        "450": 40,
        "500": 40,
        "550": 40,
        "600": 40
      },
      "thermalExpansionAlpha": {
        "20": 11.5,
        "50": 11.5,
        "100": 11.9,
        "150": 12.2,
        "200": 12.5,
        "250": 12.8,
        "300": 13.1,
        "350": 13.4,
        "400": 13.6,
        "450": 13.8,
        "500": 14,
        "550": 14.2,
        "600": 14.4
      },
      "elasticModulusE": {
        "20": 200,
        "50": 197,
        "100": 195,
        "150": 192,
        "200": 190,
        "250": 185,
        "300": 180,
        "350": 175,
        "400": 170,
        "450": 165,
        "500": 160,
        "550": 160,
        "600": 160
      }
    },
    {
      "name": "Ст3сп5 (Поковки диаметром или толщиной до 50 мм, КП215*)",
      "classId": "СУ",
      "group": "Сталь углеродистая",
      "mark": "Ст3сп5",
      "rm": {
        "20": 420,
        "50": 422,
        "100": 402,
        "150": 402,
        "200": 392,
        "250": 373,
        "300": 333,
        "350": 333,
        "400": 333,
        "450": 333,
        "500": 333,
        "550": 333,
        "600": 333
      },
      "rp02": {
        "20": 215,
        "50": 206,
        "100": 206,
        "150": 206,
        "200": 196,
        "250": 196,
        "300": 167,
        "350": 167,
        "400": 167,
        "450": 167,
        "500": 167,
        "550": 167,
        "600": 167
      },
      "elongationA": {
        "20": 23,
        "50": 21,
        "100": 20,
        "150": 18,
        "200": 18,
        "250": 18,
        "300": 18,
        "350": 18,
        "400": 18,
        "450": 18,
        "500": 18,
        "550": 18,
        "600": 18
      },
      "reductionZ": {
        "20": 50,
        "50": 47,
        "100": 44,
        "150": 41,
        "200": 40,
        "250": 40,
        "300": 40,
        "350": 40,
        "400": 40,
        "450": 40,
        "500": 40,
        "550": 40,
        "600": 40
      },
      "thermalExpansionAlpha": {
        "20": 11.5,
        "50": 11.5,
        "100": 11.9,
        "150": 12.2,
        "200": 12.5,
        "250": 12.8,
        "300": 13.1,
        "350": 13.4,
        "400": 13.6,
        "450": 13.8,
        "500": 14,
        "550": 14.2,
        "600": 14.4
      },
      "elasticModulusE": {
        "20": 200,
        "50": 197,
        "100": 195,
        "150": 192,
        "200": 190,
        "250": 185,
        "300": 180,
        "350": 175,
        "400": 170,
        "450": 165,
        "500": 160,
        "550": 160,
        "600": 160
      }
    },
    {
      "name": "Сталь 10 (Трубы холодно- и теплодеформированные бесшовные)",
      "classId": "СУ",
      "group": "Сталь углеродистая",
      "mark": "10",
      "rm": {
        "20": 343,
        "50": 333,
        "100": 333,
        "150": 333,
        "200": 333,
        "250": 323,
        "300": 314,
        "350": 294,
        "400": 294,
        "450": 294,
        "500": 294,
        "550": 294,
        "600": 294
      },
      "rp02": {
        "20": 206,
        "50": 196,
        "100": 195,
        "150": 181,
        "200": 176,
        "250": 157,
        "300": 137,
        "350": 118,
        "400": 118,
        "450": 118,
        "500": 118,
        "550": 118,
        "600": 118
      },
      "elongationA": {
        "20": 24,
        "50": 20,
        "100": 18,
        "150": 18,
        "200": 19,
        "250": 21,
        "300": 23,
        "350": 24,
        "400": 24,
        "450": 24,
        "500": 24,
        "550": 24,
        "600": 24
      },
      "reductionZ": {
        "20": 50,
        "50": 46,
        "100": 40,
        "150": 40,
        "200": 40,
        "250": 42,
        "300": 44,
        "350": 48,
        "400": 48,
        "450": 48,
        "500": 48,
        "550": 48,
        "600": 48
      },
      "thermalExpansionAlpha": {
        "20": 11.5,
        "50": 11.5,
        "100": 11.9,
        "150": 12.2,
        "200": 12.5,
        "250": 12.8,
        "300": 13.1,
        "350": 13.4,
        "400": 13.6,
        "450": 13.8,
        "500": 14,
        "550": 14.2,
        "600": 14.4
      },
      "elasticModulusE": {
        "20": 200,
        "50": 197,
        "100": 195,
        "150": 192,
        "200": 190,
        "250": 185,
        "300": 180,
        "350": 175,
        "400": 170,
        "450": 165,
        "500": 160,
        "550": 160,
        "600": 160
      }
    },
    {
      "name": "Сталь 10 (Сортовая горячекатаная и кованая сталь толщиной или диаметром до 80 мм)",
      "classId": "СУ",
      "group": "Сталь углеродистая",
      "mark": "10",
      "rm": {
        "20": 333,
        "50": 333,
        "100": 333,
        "150": 333,
        "200": 333,
        "250": 323,
        "300": 314,
        "350": 294,
        "400": 294,
        "450": 294,
        "500": 294,
        "550": 294,
        "600": 294
      },
      "rp02": {
        "20": 186,
        "50": 186,
        "100": 186,
        "150": 177,
        "200": 177,
        "250": 157,
        "300": 137,
        "350": 118,
        "400": 118,
        "450": 118,
        "500": 118,
        "550": 118,
        "600": 118
      },
      "elongationA": {
        "20": 31,
        "50": 28,
        "100": 26,
        "150": 22,
        "200": 25,
        "250": 24.5,
        "300": 25.5,
        "350": 28,
        "400": 28,
        "450": 28,
        "500": 28,
        "550": 28,
        "600": 28
      },
      "reductionZ": {
        "20": 55,
        "50": 50,
        "100": 50,
        "150": 46,
        "200": 44,
        "250": 44,
        "300": 44,
        "350": 46,
        "400": 46,
        "450": 46,
        "500": 46,
        "550": 46,
        "600": 46
      },
      "thermalExpansionAlpha": {
        "20": 11.5,
        "50": 11.5,
        "100": 11.9,
        "150": 12.2,
        "200": 12.5,
        "250": 12.8,
        "300": 13.1,
        "350": 13.4,
        "400": 13.6,
        "450": 13.8,
        "500": 14,
        "550": 14.2,
        "600": 14.4
      },
      "elasticModulusE": {
        "20": 200,
        "50": 197,
        "100": 195,
        "150": 192,
        "200": 190,
        "250": 185,
        "300": 180,
        "350": 175,
        "400": 170,
        "450": 165,
        "500": 160,
        "550": 160,
        "600": 160
      }
    },
    {
      "name": "Сталь 15 (Сортовая горячекатаная сталь толщиной или диаметром до 80 мм)",
      "classId": "СУ",
      "group": "Сталь углеродистая",
      "mark": "15",
      "rm": {
        "20": 373,
        "50": 373,
        "100": 363,
        "150": 353,
        "200": 343,
        "250": 333,
        "300": 333,
        "350": 333,
        "400": 333,
        "450": 333,
        "500": 333,
        "550": 333,
        "600": 333
      },
      "rp02": {
        "20": 226,
        "50": 216,
        "100": 216,
        "150": 196,
        "200": 196,
        "250": 196,
        "300": 196,
        "350": 196,
        "400": 196,
        "450": 196,
        "500": 196,
        "550": 196,
        "600": 196
      },
      "elongationA": {
        "20": 27,
        "50": 26,
        "100": 25,
        "150": 25,
        "200": 24,
        "250": 23,
        "300": 23,
        "350": 23,
        "400": 23,
        "450": 23,
        "500": 23,
        "550": 23,
        "600": 23
      },
      "reductionZ": {
        "20": 55,
        "50": 51,
        "100": 47,
        "150": 43,
        "200": 39,
        "250": 38,
        "300": 38,
        "350": 38,
        "400": 38,
        "450": 38,
        "500": 38,
        "550": 38,
        "600": 38
      },
      "thermalExpansionAlpha": {
        "20": 11.5,
        "50": 11.5,
        "100": 11.9,
        "150": 12.2,
        "200": 12.5,
        "250": 12.8,
        "300": 13.1,
        "350": 13.4,
        "400": 13.6,
        "450": 13.8,
        "500": 14,
        "550": 14.2,
        "600": 14.4
      },
      "elasticModulusE": {
        "20": 200,
        "50": 197,
        "100": 195,
        "150": 192,
        "200": 190,
        "250": 185,
        "300": 180,
        "350": 175,
        "400": 170,
        "450": 165,
        "500": 160,
        "550": 160,
        "600": 160
      }
    },
    {
      "name": "Сталь 15 (Поковки диаметром до 300 мм, КП175*)",
      "classId": "СУ",
      "group": "Сталь углеродистая",
      "mark": "15",
      "rm": {
        "20": 355,
        "50": 343,
        "100": 333,
        "150": 324,
        "200": 314,
        "250": 294,
        "300": 294,
        "350": 294,
        "400": 294,
        "450": 294,
        "500": 294,
        "550": 294,
        "600": 294
      },
      "rp02": {
        "20": 175,
        "50": 167,
        "100": 157,
        "150": 147,
        "200": 147,
        "250": 128,
        "300": 118,
        "350": 118,
        "400": 118,
        "450": 118,
        "500": 118,
        "550": 118,
        "600": 118
      },
      "elongationA": {
        "20": 20,
        "50": 19,
        "100": 18,
        "150": 16,
        "200": 14,
        "250": 14,
        "300": 14,
        "350": 14,
        "400": 14,
        "450": 14,
        "500": 14,
        "550": 14,
        "600": 14
      },
      "reductionZ": {
        "20": 40,
        "50": 40,
        "100": 40,
        "150": 40,
        "200": 40,
        "250": 40,
        "300": 40,
        "350": 40,
        "400": 40,
        "450": 40,
        "500": 40,
        "550": 40,
        "600": 40
      },
      "thermalExpansionAlpha": {
        "20": 11.5,
        "50": 11.5,
        "100": 11.9,
        "150": 12.2,
        "200": 12.5,
        "250": 12.8,
        "300": 13.1,
        "350": 13.4,
        "400": 13.6,
        "450": 13.8,
        "500": 14,
        "550": 14.2,
        "600": 14.4
      },
      "elasticModulusE": {
        "20": 200,
        "50": 197,
        "100": 195,
        "150": 192,
        "200": 190,
        "250": 185,
        "300": 180,
        "350": 175,
        "400": 170,
        "450": 165,
        "500": 160,
        "550": 160,
        "600": 160
      }
    },
    {
      "name": "Сталь 15 (Поковки диаметром до 100 мм, КП195*)",
      "classId": "СУ",
      "group": "Сталь углеродистая",
      "mark": "15",
      "rm": {
        "20": 390,
        "50": 383,
        "100": 373,
        "150": 363,
        "200": 353,
        "250": 343,
        "300": 333,
        "350": 324,
        "400": 324,
        "450": 324,
        "500": 324,
        "550": 324,
        "600": 324
      },
      "rp02": {
        "20": 195,
        "50": 195,
        "100": 177,
        "150": 167,
        "200": 167,
        "250": 147,
        "300": 128,
        "350": 128,
        "400": 128,
        "450": 128,
        "500": 128,
        "550": 128,
        "600": 128
      },
      "elongationA": {
        "20": 18,
        "50": 17,
        "100": 16,
        "150": 16,
        "200": 14,
        "250": 14,
        "300": 14,
        "350": 14,
        "400": 14,
        "450": 14,
        "500": 14,
        "550": 14,
        "600": 14
      },
      "reductionZ": {
        "20": 38,
        "50": 38,
        "100": 38,
        "150": 38,
        "200": 36,
        "250": 36,
        "300": 35,
        "350": 35,
        "400": 35,
        "450": 35,
        "500": 35,
        "550": 35,
        "600": 35
      },
      "thermalExpansionAlpha": {
        "20": 11.5,
        "50": 11.5,
        "100": 11.9,
        "150": 12.2,
        "200": 12.5,
        "250": 12.8,
        "300": 13.1,
        "350": 13.4,
        "400": 13.6,
        "450": 13.8,
        "500": 14,
        "550": 14.2,
        "600": 14.4
      },
      "elasticModulusE": {
        "20": 200,
        "50": 197,
        "100": 195,
        "150": 192,
        "200": 190,
        "250": 185,
        "300": 180,
        "350": 175,
        "400": 170,
        "450": 165,
        "500": 160,
        "550": 160,
        "600": 160
      }
    },
    {
      "name": "Сталь 15 (Поковки диаметром до 50 мм, КП215*)",
      "classId": "СУ",
      "group": "Сталь углеродистая",
      "mark": "15",
      "rm": {
        "20": 430,
        "50": 422,
        "100": 402,
        "150": 392,
        "200": 383,
        "250": 363,
        "300": 363,
        "350": 363,
        "400": 363,
        "450": 363,
        "500": 363,
        "550": 363,
        "600": 363
      },
      "rp02": {
        "20": 215,
        "50": 206,
        "100": 186,
        "150": 177,
        "200": 177,
        "250": 157,
        "300": 147,
        "350": 147,
        "400": 147,
        "450": 147,
        "500": 147,
        "550": 147,
        "600": 147
      },
      "elongationA": {
        "20": 24,
        "50": 21,
        "100": 18,
        "150": 16,
        "200": 14,
        "250": 14,
        "300": 14,
        "350": 14,
        "400": 14,
        "450": 14,
        "500": 14,
        "550": 14,
        "600": 14
      },
      "reductionZ": {
        "20": 53,
        "50": 47,
        "100": 44,
        "150": 42,
        "200": 40,
        "250": 40,
        "300": 40,
        "350": 40,
        "400": 40,
        "450": 40,
        "500": 40,
        "550": 40,
        "600": 40
      },
      "thermalExpansionAlpha": {
        "20": 11.5,
        "50": 11.5,
        "100": 11.9,
        "150": 12.2,
        "200": 12.5,
        "250": 12.8,
        "300": 13.1,
        "350": 13.4,
        "400": 13.6,
        "450": 13.8,
        "500": 14,
        "550": 14.2,
        "600": 14.4
      },
      "elasticModulusE": {
        "20": 200,
        "50": 197,
        "100": 195,
        "150": 192,
        "200": 190,
        "250": 185,
        "300": 180,
        "350": 175,
        "400": 170,
        "450": 165,
        "500": 160,
        "550": 160,
        "600": 160
      }
    },
    {
      "name": "Сталь 15Л (Отливки с толщиной стенки до 100 мм)",
      "classId": "СУ",
      "group": "Сталь углеродистая",
      "mark": "15Л",
      "rm": {
        "20": 392,
        "50": 392,
        "100": 373,
        "150": 363,
        "200": 363,
        "250": 353,
        "300": 343,
        "350": 333,
        "400": 333,
        "450": 333,
        "500": 333,
        "550": 333,
        "600": 333
      },
      "rp02": {
        "20": 196,
        "50": 196,
        "100": 196,
        "150": 177,
        "200": 157,
        "250": 147,
        "300": 138,
        "350": 118,
        "400": 118,
        "450": 118,
        "500": 118,
        "550": 118,
        "600": 118
      },
      "elongationA": {
        "20": 24,
        "50": 23,
        "100": 23,
        "150": 23,
        "200": 22,
        "250": 21,
        "300": 21,
        "350": 21,
        "400": 21,
        "450": 21,
        "500": 21,
        "550": 21,
        "600": 21
      },
      "reductionZ": {
        "20": 35,
        "50": 35,
        "100": 35,
        "150": 34,
        "200": 34,
        "250": 33,
        "300": 32,
        "350": 30,
        "400": 30,
        "450": 30,
        "500": 30,
        "550": 30,
        "600": 30
      },
      "thermalExpansionAlpha": {
        "20": 11.5,
        "50": 11.5,
        "100": 11.9,
        "150": 12.2,
        "200": 12.5,
        "250": 12.8,
        "300": 13.1,
        "350": 13.4,
        "400": 13.6,
        "450": 13.8,
        "500": 14,
        "550": 14.2,
        "600": 14.4
      },
      "elasticModulusE": {
        "20": 200,
        "50": 197,
        "100": 195,
        "150": 192,
        "200": 190,
        "250": 185,
        "300": 180,
        "350": 175,
        "400": 170,
        "450": 165,
        "500": 160,
        "550": 160,
        "600": 160
      }
    },
    {
      "name": "Сталь 20 (Поковки диаметром до 300 мм, КП175*)",
      "classId": "СУ",
      "group": "Сталь углеродистая",
      "mark": "20",
      "rm": {
        "20": 355,
        "50": 343,
        "100": 333,
        "150": 323,
        "200": 323,
        "250": 294,
        "300": 294,
        "350": 294,
        "400": 294,
        "450": 294,
        "500": 294,
        "550": 294,
        "600": 294
      },
      "rp02": {
        "20": 175,
        "50": 167,
        "100": 167,
        "150": 167,
        "200": 167,
        "250": 157,
        "300": 147,
        "350": 128,
        "400": 128,
        "450": 128,
        "500": 128,
        "550": 128,
        "600": 128
      },
      "elongationA": {
        "20": 20,
        "50": 20,
        "100": 20,
        "150": 18,
        "200": 17,
        "250": 17,
        "300": 17,
        "350": 17,
        "400": 17,
        "450": 17,
        "500": 17,
        "550": 17,
        "600": 17
      },
      "reductionZ": {
        "20": 40,
        "50": 40,
        "100": 40,
        "150": 40,
        "200": 40,
        "250": 40,
        "300": 40,
        "350": 40,
        "400": 40,
        "450": 40,
        "500": 40,
        "550": 40,
        "600": 40
      },
      "thermalExpansionAlpha": {
        "20": 11.5,
        "50": 11.5,
        "100": 11.9,
        "150": 12.2,
        "200": 12.5,
        "250": 12.8,
        "300": 13.1,
        "350": 13.4,
        "400": 13.6,
        "450": 13.8,
        "500": 14,
        "550": 14.2,
        "600": 14.4
      },
      "elasticModulusE": {
        "20": 200,
        "50": 197,
        "100": 195,
        "150": 192,
        "200": 190,
        "250": 185,
        "300": 180,
        "350": 175,
        "400": 170,
        "450": 165,
        "500": 160,
        "550": 160,
        "600": 160
      }
    },
    {
      "name": "Сталь 20 (Поковки диаметром до 300 мм, КП195*)",
      "classId": "СУ",
      "group": "Сталь углеродистая",
      "mark": "20",
      "rm": {
        "20": 390,
        "50": 390,
        "100": 373,
        "150": 363,
        "200": 363,
        "250": 343,
        "300": 333,
        "350": 323,
        "400": 323,
        "450": 323,
        "500": 323,
        "550": 323,
        "600": 323
      },
      "rp02": {
        "20": 195,
        "50": 195,
        "100": 195,
        "150": 195,
        "200": 195,
        "250": 177,
        "300": 157,
        "350": 137,
        "400": 137,
        "450": 137,
        "500": 137,
        "550": 137,
        "600": 137
      },
      "elongationA": {
        "20": 20,
        "50": 20,
        "100": 20,
        "150": 18,
        "200": 17,
        "250": 17,
        "300": 17,
        "350": 17,
        "400": 17,
        "450": 17,
        "500": 17,
        "550": 17,
        "600": 17
      },
      "reductionZ": {
        "20": 40,
        "50": 40,
        "100": 40,
        "150": 40,
        "200": 40,
        "250": 40,
        "300": 40,
        "350": 40,
        "400": 40,
        "450": 40,
        "500": 40,
        "550": 40,
        "600": 40
      },
      "thermalExpansionAlpha": {
        "20": 11.5,
        "50": 11.5,
        "100": 11.9,
        "150": 12.2,
        "200": 12.5,
        "250": 12.8,
        "300": 13.1,
        "350": 13.4,
        "400": 13.6,
        "450": 13.8,
        "500": 14,
        "550": 14.2,
        "600": 14.4
      },
      "elasticModulusE": {
        "20": 200,
        "50": 197,
        "100": 195,
        "150": 192,
        "200": 190,
        "250": 185,
        "300": 180,
        "350": 175,
        "400": 170,
        "450": 165,
        "500": 160,
        "550": 160,
        "600": 160
      }
    },
    {
      "name": "Сталь 20 (Поковки диаметром до 300 мм, КП215*)",
      "classId": "СУ",
      "group": "Сталь углеродистая",
      "mark": "20",
      "rm": {
        "20": 430,
        "50": 422,
        "100": 422,
        "150": 412,
        "200": 402,
        "250": 402,
        "300": 392,
        "350": 373,
        "400": 373,
        "450": 373,
        "500": 373,
        "550": 373,
        "600": 373
      },
      "rp02": {
        "20": 215,
        "50": 206,
        "100": 206,
        "150": 206,
        "200": 196,
        "250": 196,
        "300": 177,
        "350": 157,
        "400": 157,
        "450": 157,
        "500": 157,
        "550": 157,
        "600": 157
      },
      "elongationA": {
        "20": 20,
        "50": 19,
        "100": 19,
        "150": 18,
        "200": 17,
        "250": 17,
        "300": 17,
        "350": 17,
        "400": 17,
        "450": 17,
        "500": 17,
        "550": 17,
        "600": 17
      },
      "reductionZ": {
        "20": 40,
        "50": 40,
        "100": 40,
        "150": 40,
        "200": 40,
        "250": 40,
        "300": 40,
        "350": 40,
        "400": 40,
        "450": 40,
        "500": 40,
        "550": 40,
        "600": 40
      },
      "thermalExpansionAlpha": {
        "20": 11.5,
        "50": 11.5,
        "100": 11.9,
        "150": 12.2,
        "200": 12.5,
        "250": 12.8,
        "300": 13.1,
        "350": 13.4,
        "400": 13.6,
        "450": 13.8,
        "500": 14,
        "550": 14.2,
        "600": 14.4
      },
      "elasticModulusE": {
        "20": 200,
        "50": 197,
        "100": 195,
        "150": 192,
        "200": 190,
        "250": 185,
        "300": 180,
        "350": 175,
        "400": 170,
        "450": 165,
        "500": 160,
        "550": 160,
        "600": 160
      }
    },
    {
      "name": "Сталь 20 (Поковки диаметром от 100 до 300 мм, КП245*)",
      "classId": "СУ",
      "group": "Сталь углеродистая",
      "mark": "20",
      "rm": {
        "20": 470,
        "50": 461,
        "100": 461,
        "150": 451,
        "200": 441,
        "250": 441,
        "300": 432,
        "350": 422,
        "400": 422,
        "450": 422,
        "500": 422,
        "550": 422,
        "600": 422
      },
      "rp02": {
        "20": 245,
        "50": 235,
        "100": 235,
        "150": 235,
        "200": 226,
        "250": 226,
        "300": 196,
        "350": 177,
        "400": 177,
        "450": 177,
        "500": 177,
        "550": 177,
        "600": 177
      },
      "elongationA": {
        "20": 19,
        "50": 18,
        "100": 18,
        "150": 17,
        "200": 16,
        "250": 16,
        "300": 16,
        "350": 16,
        "400": 16,
        "450": 16,
        "500": 16,
        "550": 16,
        "600": 16
      },
      "reductionZ": {
        "20": 40,
        "50": 40,
        "100": 40,
        "150": 40,
        "200": 40,
        "250": 40,
        "300": 40,
        "350": 40,
        "400": 40,
        "450": 40,
        "500": 40,
        "550": 40,
        "600": 40
      },
      "thermalExpansionAlpha": {
        "20": 11.5,
        "50": 11.5,
        "100": 11.9,
        "150": 12.2,
        "200": 12.5,
        "250": 12.8,
        "300": 13.1,
        "350": 13.4,
        "400": 13.6,
        "450": 13.8,
        "500": 14,
        "550": 14.2,
        "600": 14.4
      },
      "elasticModulusE": {
        "20": 200,
        "50": 197,
        "100": 195,
        "150": 192,
        "200": 190,
        "250": 185,
        "300": 180,
        "350": 175,
        "400": 170,
        "450": 165,
        "500": 160,
        "550": 160,
        "600": 160
      }
    },
    {
      "name": "Сталь 20 (Горячекатаная сталь толщиной или диаметром до 80 мм)",
      "classId": "СУ",
      "group": "Сталь углеродистая",
      "mark": "20",
      "rm": {
        "20": 402,
        "50": 392,
        "100": 392,
        "150": 392,
        "200": 373,
        "250": 373,
        "300": 363,
        "350": 353,
        "400": 353,
        "450": 353,
        "500": 353,
        "550": 353,
        "600": 353
      },
      "rp02": {
        "20": 216,
        "50": 206,
        "100": 206,
        "150": 206,
        "200": 196,
        "250": 196,
        "300": 177,
        "350": 157,
        "400": 157,
        "450": 157,
        "500": 157,
        "550": 157,
        "600": 157
      },
      "elongationA": {
        "20": 21,
        "50": 20,
        "100": 19,
        "150": 18,
        "200": 17,
        "250": 17,
        "300": 17,
        "350": 17,
        "400": 17,
        "450": 17,
        "500": 17,
        "550": 17,
        "600": 17
      },
      "reductionZ": {
        "20": 40,
        "50": 40,
        "100": 38,
        "150": 38,
        "200": 38,
        "250": 38,
        "300": 40,
        "350": 42,
        "400": 42,
        "450": 42,
        "500": 42,
        "550": 42,
        "600": 42
      },
      "thermalExpansionAlpha": {
        "20": 11.5,
        "50": 11.5,
        "100": 11.9,
        "150": 12.2,
        "200": 12.5,
        "250": 12.8,
        "300": 13.1,
        "350": 13.4,
        "400": 13.6,
        "450": 13.8,
        "500": 14,
        "550": 14.2,
        "600": 14.4
      },
      "elasticModulusE": {
        "20": 200,
        "50": 197,
        "100": 195,
        "150": 192,
        "200": 190,
        "250": 185,
        "300": 180,
        "350": 175,
        "400": 170,
        "450": 165,
        "500": 160,
        "550": 160,
        "600": 160
      }
    },
    {
      "name": "Сталь 20 (Трубы горячедеформированные наружным диаметром от 10 до 465 мм с толщиной стенки от 2 до 60 мм)",
      "classId": "СУ",
      "group": "Сталь углеродистая",
      "mark": "20",
      "rm": {
        "20": 402,
        "50": 392,
        "100": 392,
        "150": 392,
        "200": 373,
        "250": 373,
        "300": 363,
        "350": 353,
        "400": 353,
        "450": 353,
        "500": 353,
        "550": 353,
        "600": 353
      },
      "rp02": {
        "20": 216,
        "50": 206,
        "100": 206,
        "150": 206,
        "200": 196,
        "250": 196,
        "300": 177,
        "350": 157,
        "400": 157,
        "450": 157,
        "500": 157,
        "550": 157,
        "600": 157
      },
      "elongationA": {
        "20": 21,
        "50": 20,
        "100": 19,
        "150": 18,
        "200": 17,
        "250": 17,
        "300": 17,
        "350": 17,
        "400": 17,
        "450": 17,
        "500": 17,
        "550": 17,
        "600": 17
      },
      "reductionZ": {
        "20": 40,
        "50": 40,
        "100": 38,
        "150": 38,
        "200": 38,
        "250": 38,
        "300": 40,
        "350": 42,
        "400": 42,
        "450": 42,
        "500": 42,
        "550": 42,
        "600": 42
      },
      "thermalExpansionAlpha": {
        "20": 11.5,
        "50": 11.5,
        "100": 11.9,
        "150": 12.2,
        "200": 12.5,
        "250": 12.8,
        "300": 13.1,
        "350": 13.4,
        "400": 13.6,
        "450": 13.8,
        "500": 14,
        "550": 14.2,
        "600": 14.4
      },
      "elasticModulusE": {
        "20": 200,
        "50": 197,
        "100": 195,
        "150": 192,
        "200": 190,
        "250": 185,
        "300": 180,
        "350": 175,
        "400": 170,
        "450": 165,
        "500": 160,
        "550": 160,
        "600": 160
      }
    },
    {
      "name": "Сталь 20 (Отожженные, высокоотпущенные листы толщиной от 4 до 80 мм)",
      "classId": "СУ",
      "group": "Сталь углеродистая",
      "mark": "20",
      "rm": {
        "20": 373,
        "50": 363,
        "100": 353,
        "150": 343,
        "200": 343,
        "250": 333,
        "300": 333,
        "350": 323,
        "400": 323,
        "450": 323,
        "500": 323,
        "550": 323,
        "600": 323
      },
      "rp02": {
        "20": 216,
        "50": 216,
        "100": 216,
        "150": 206,
        "200": 206,
        "250": 196,
        "300": 176,
        "350": 157,
        "400": 157,
        "450": 157,
        "500": 157,
        "550": 157,
        "600": 157
      },
      "elongationA": {
        "20": 28,
        "50": 27,
        "100": 27,
        "150": 25,
        "200": 24,
        "250": 24,
        "300": 24,
        "350": 24,
        "400": 24,
        "450": 24,
        "500": 24,
        "550": 24,
        "600": 24
      },
      "reductionZ": {
        "20": 45,
        "50": 43,
        "100": 43,
        "150": 42,
        "200": 42,
        "250": 42,
        "300": 44,
        "350": 46,
        "400": 46,
        "450": 46,
        "500": 46,
        "550": 46,
        "600": 46
      },
      "thermalExpansionAlpha": {
        "20": 11.5,
        "50": 11.5,
        "100": 11.9,
        "150": 12.2,
        "200": 12.5,
        "250": 12.8,
        "300": 13.1,
        "350": 13.4,
        "400": 13.6,
        "450": 13.8,
        "500": 14,
        "550": 14.2,
        "600": 14.4
      },
