Repository: s1wex69/pnae-steel-handbook

Проекты для блоков T123 Tilda
=============================

Лимит Tilda: ~100 000 байт на один блок T123.
Один файл не влезает — поэтому каждый проект разбит на несколько файлов блок-NN.html.

Сборка:
  npm run build:tilda-t123

Папки:
  01-spravochnik/
  02-kalkulyator-vnutrennee-davlenie/
  03-kalkulyator-naruzhnoe-davlenie/

В каждой папке откройте ИНСТРУКЦИЯ.txt и вставляйте блоки по порядку в T123.

Альтернатива (1 блок iframe): npm run build:tilda → папка tilda-hosted/

File: tilda-t123/_build/03-kalkulyator-naruzhnoe-davlenie/data/pnae-steel-properties.json (part 2 of 17)
{
  "source": "ПНАЭ физмех свойства.xlsx",
  "standard": "ПНАЭ Г-7-002-86",
  "temperaturesC": [
      "elasticModulusE": {
        "20": 200,
        "50": 197,
        "100": 195,
        "150": 192,
        "200": 190,
        "250": 185,
        "300": 180,
        "350": 175,
        "400": 170,
        "450": 165,
        "500": 160,
        "550": 160,
        "600": 160
      }
    },
    {
      "name": "Сталь 20 (Листовые заготовки толщиной от 20 до 250 мм)",
      "classId": "СУ",
      "group": "Сталь углеродистая",
      "mark": "20",
      "rm": {
        "20": 353,
        "50": 343,
        "100": 334,
        "150": 324,
        "200": 304,
        "250": 294,
        "300": 284,
        "350": 275,
        "400": 275,
        "450": 275,
        "500": 275,
        "550": 275,
        "600": 275
      },
      "rp02": {
        "20": 176,
        "50": 176,
        "100": 176,
        "150": 157,
        "200": 157,
        "250": 147,
        "300": 147,
        "350": 137,
        "400": 137,
        "450": 137,
        "500": 137,
        "550": 137,
        "600": 137
      },
      "elongationA": {
        "20": 20,
        "50": 20,
        "100": 20,
        "150": 19,
        "200": 19,
        "250": 19,
        "300": 18,
        "350": 18,
        "400": 18,
        "450": 18,
        "500": 18,
        "550": 18,
        "600": 18
      },
      "reductionZ": {
        "20": 45,
        "50": 45,
        "100": 45,
        "150": 45,
        "200": 45,
        "250": 45,
        "300": 45,
        "350": 45,
        "400": 45,
        "450": 45,
        "500": 45,
        "550": 45,
        "600": 45
      },
      "thermalExpansionAlpha": {
        "20": 11.5,
        "50": 11.5,
        "100": 11.9,
        "150": 12.2,
        "200": 12.5,
        "250": 12.8,
        "300": 13.1,
        "350": 13.4,
        "400": 13.6,
        "450": 13.8,
        "500": 14,
        "550": 14.2,
        "600": 14.4
      },
      "elasticModulusE": {
        "20": 200,
        "50": 197,
        "100": 195,
        "150": 192,
        "200": 190,
        "250": 185,
        "300": 180,
        "350": 175,
        "400": 170,
        "450": 165,
        "500": 160,
        "550": 160,
        "600": 160
      }
    },
    {
      "name": "Сталь 20Л (Отливки с толщиной стенки до 100 мм)",
      "classId": "СУ",
      "group": "Сталь углеродистая",
      "mark": "20Л",
      "rm": {
        "20": 412,
        "50": 412,
        "100": 412,
        "150": 392,
        "200": 370,
        "250": 370,
        "300": 370,
        "350": 360,
        "400": 360,
        "450": 360,
        "500": 360,
        "550": 360,
        "600": 360
      },
      "rp02": {
        "20": 216,
        "50": 216,
        "100": 196,
        "150": 176,
        "200": 170,
        "250": 165,
        "300": 157,
        "350": 137,
        "400": 137,
        "450": 137,
        "500": 137,
        "550": 137,
        "600": 137
      },
      "elongationA": {
        "20": 22,
        "50": 21,
        "100": 20,
        "150": 19,
        "200": 18,
        "250": 18,
        "300": 18,
        "350": 18,
        "400": 18,
        "450": 18,
        "500": 18,
        "550": 18,
        "600": 18
      },
      "reductionZ": {
        "20": 35,
        "50": 35,
        "100": 35,
        "150": 35,
        "200": 35,
        "250": 34,
        "300": 33,
        "350": 32,
        "400": 32,
        "450": 32,
        "500": 32,
        "550": 32,
        "600": 32
      },
      "thermalExpansionAlpha": {
        "20": 11.5,
        "50": 11.5,
        "100": 11.9,
        "150": 12.2,
        "200": 12.5,
        "250": 12.8,
        "300": 13.1,
        "350": 13.4,
        "400": 13.6,
        "450": 13.8,
        "500": 14,
        "550": 14.2,
        "600": 14.4
      },
      "elasticModulusE": {
        "20": 200,
        "50": 197,
        "100": 195,
        "150": 192,
        "200": 190,
        "250": 185,
        "300": 180,
        "350": 175,
        "400": 170,
        "450": 165,
        "500": 160,
        "550": 160,
        "600": 160
      }
    },
    {
      "name": "Сталь 20К (Листы толщиной от 4 до 60 мм)",
      "classId": "СУ",
      "group": "Сталь углеродистая",
      "mark": "20К",
      "rm": {
        "20": 402,
        "50": 397,
        "100": 397,
        "150": 392,
        "200": 392,
        "250": 392,
        "300": 373,
        "350": 363,
        "400": 363,
        "450": 363,
        "500": 363,
        "550": 363,
        "600": 363
      },
      "rp02": {
        "20": 216,
        "50": 206,
        "100": 206,
        "150": 206,
        "200": 196,
        "250": 196,
        "300": 177,
        "350": 157,
        "400": 157,
        "450": 157,
        "500": 157,
        "550": 157,
        "600": 157
      },
      "elongationA": {
        "20": 23,
        "50": 21,
        "100": 20,
        "150": 20,
        "200": 19,
        "250": 19,
        "300": 19,
        "350": 19,
        "400": 19,
        "450": 19,
        "500": 19,
        "550": 19,
        "600": 19
      },
      "reductionZ": {
        "20": 50,
        "50": 48,
        "100": 47,
        "150": 47,
        "200": 47,
        "250": 47,
        "300": 49,
        "350": 51,
        "400": 51,
        "450": 51,
        "500": 51,
        "550": 51,
        "600": 51
      },
      "thermalExpansionAlpha": {
        "20": 11.5,
        "50": 11.5,
        "100": 11.9,
        "150": 12.2,
        "200": 12.5,
        "250": 12.8,
        "300": 13.1,
        "350": 13.4,
        "400": 13.6,
        "450": 13.8,
        "500": 14,
        "550": 14.2,
        "600": 14.4
      },
      "elasticModulusE": {
        "20": 200,
        "50": 197,
        "100": 195,
        "150": 192,
        "200": 190,
        "250": 185,
        "300": 180,
        "350": 175,
        "400": 170,
        "450": 165,
        "500": 160,
        "550": 160,
        "600": 160
      }
    },
    {
      "name": "Сталь 22К (Листы толщиной от 70 до 170 мм, КП215*)",
      "classId": "СУ",
      "group": "Сталь углеродистая",
      "mark": "22К",
      "rm": {
        "20": 430,
        "50": 430,
        "100": 430,
        "150": 430,
        "200": 430,
        "250": 421,
        "300": 412,
        "350": 392,
        "400": 392,
        "450": 392,
        "500": 392,
        "550": 392,
        "600": 392
      },
      "rp02": {
        "20": 215,
        "50": 206,
        "100": 196,
        "150": 186,
        "200": 186,
        "250": 186,
        "300": 186,
        "350": 177,
        "400": 177,
        "450": 177,
        "500": 177,
        "550": 177,
        "600": 177
      },
      "elongationA": {
        "20": 18,
        "50": 18,
        "100": 18,
        "150": 17,
        "200": 17,
        "250": 16,
        "300": 17,
        "350": 18,
        "400": 18,
        "450": 18,
        "500": 18,
        "550": 18,
        "600": 18
      },
      "reductionZ": {
        "20": 40,
        "50": 40,
        "100": 39,
        "150": 38,
        "200": 38,
        "250": 38,
        "300": 39,
        "350": 40,
        "400": 40,
        "450": 40,
        "500": 40,
        "550": 40,
        "600": 40
      },
      "thermalExpansionAlpha": {
        "20": 11.5,
        "50": 11.5,
        "100": 11.9,
        "150": 12.2,
        "200": 12.5,
        "250": 12.8,
        "300": 13.1,
        "350": 13.4,
        "400": 13.6,
        "450": 13.8,
        "500": 14,
        "550": 14.2,
        "600": 14.4
      },
      "elasticModulusE": {
        "20": 200,
        "50": 197,
        "100": 195,
        "150": 192,
        "200": 190,
        "250": 185,
        "300": 180,
        "350": 175,
        "400": 170,
        "450": 165,
        "500": 160,
        "550": 160,
        "600": 160
      }
    },
    {
      "name": "Сталь 22К (Поковки диаметром от 300 до 800 мм, КП195*)",
      "classId": "СУ",
      "group": "Сталь углеродистая",
      "mark": "22К",
      "rm": {
        "20": 390,
        "50": 390,
        "100": 390,
        "150": 383,
        "200": 373,
        "250": 363,
        "300": 353,
        "350": 353,
        "400": 353,
        "450": 353,
        "500": 353,
        "550": 353,
        "600": 353
      },
      "rp02": {
        "20": 195,
        "50": 186,
        "100": 177,
        "150": 167,
        "200": 167,
        "250": 157,
        "300": 157,
        "350": 137,
        "400": 137,
        "450": 137,
        "500": 137,
        "550": 137,
        "600": 137
      },
      "elongationA": {
        "20": 18,
        "50": 15,
        "100": 13,
        "150": 13,
        "200": 13,
        "250": 13,
        "300": 13,
        "350": 13,
        "400": 13,
        "450": 13,
        "500": 13,
        "550": 13,
        "600": 13
      },
      "reductionZ": {
        "20": 38,
        "50": 38,
        "100": 38,
        "150": 36,
        "200": 36,
        "250": 35,
        "300": 34,
        "350": 34,
        "400": 34,
        "450": 34,
        "500": 34,
        "550": 34,
        "600": 34
      },
      "thermalExpansionAlpha": {
        "20": 11.5,
        "50": 11.5,
        "100": 11.9,
        "150": 12.2,
        "200": 12.5,
        "250": 12.8,
        "300": 13.1,
        "350": 13.4,
        "400": 13.6,
        "450": 13.8,
        "500": 14,
        "550": 14.2,
        "600": 14.4
      },
      "elasticModulusE": {
        "20": 200,
        "50": 197,
        "100": 195,
        "150": 192,
        "200": 190,
        "250": 185,
        "300": 180,
        "350": 175,
        "400": 170,
        "450": 165,
        "500": 160,
        "550": 160,
        "600": 160
      }
    },
    {
      "name": "Сталь 22К (Поковки диаметром от 100 до 800 мм, КП215*)",
      "classId": "СУ",
      "group": "Сталь углеродистая",
      "mark": "22К",
      "rm": {
        "20": 430,
        "50": 392,
        "100": 392,
        "150": 392,
        "200": 392,
        "250": 392,
        "300": 353,
        "350": 343,
        "400": 343,
        "450": 343,
        "500": 343,
        "550": 343,
        "600": 343
      },
      "rp02": {
        "20": 215,
        "50": 206,
        "100": 196,
        "150": 186,
        "200": 186,
        "250": 186,
        "300": 186,
        "350": 177,
        "400": 177,
        "450": 177,
        "500": 177,
        "550": 177,
        "600": 177
      },
      "elongationA": {
        "20": 16,
        "50": 14,
        "100": 11,
        "150": 11,
        "200": 11,
        "250": 11,
        "300": 11,
        "350": 11,
        "400": 11,
        "450": 11,
        "500": 11,
        "550": 11,
        "600": 11
      },
      "reductionZ": {
        "20": 35,
        "50": 35,
        "100": 35,
        "150": 33,
        "200": 33,
        "250": 32,
        "300": 31,
        "350": 31,
        "400": 31,
        "450": 31,
        "500": 31,
        "550": 31,
        "600": 31
      },
      "thermalExpansionAlpha": {
        "20": 11.5,
        "50": 11.5,
        "100": 11.9,
        "150": 12.2,
        "200": 12.5,
        "250": 12.8,
        "300": 13.1,
        "350": 13.4,
        "400": 13.6,
        "450": 13.8,
        "500": 14,
        "550": 14.2,
        "600": 14.4
      },
      "elasticModulusE": {
        "20": 200,
        "50": 197,
        "100": 195,
        "150": 192,
        "200": 190,
        "250": 185,
        "300": 180,
        "350": 175,
        "400": 170,
        "450": 165,
        "500": 160,
        "550": 160,
        "600": 160
      }
    },
    {
      "name": "Сталь 25 (Поковки диаметром до 500 мм, КП175*)",
      "classId": "СУ",
      "group": "Сталь углеродистая",
      "mark": "25",
      "rm": {
        "20": 350,
        "50": 343,
        "100": 333,
        "150": 323,
        "200": 323,
        "250": 304,
        "300": 294,
        "350": 294,
        "400": 294,
        "450": 294,
        "500": 294,
        "550": 294,
        "600": 294
      },
      "rp02": {
        "20": 175,
        "50": 167,
        "100": 157,
        "150": 147,
        "200": 137,
        "250": 128,
        "300": 118,
        "350": 108,
        "400": 108,
        "450": 108,
        "500": 108,
        "550": 108,
        "600": 108
      },
      "elongationA": {
        "20": 22,
        "50": 22,
        "100": 22,
        "150": 22,
        "200": 22,
        "250": 22,
        "300": 22,
        "350": 22,
        "400": 22,
        "450": 22,
        "500": 22,
        "550": 22,
        "600": 22
      },
      "reductionZ": {
        "20": 45,
        "50": 45,
        "100": 45,
        "150": 45,
        "200": 45,
        "250": 45,
        "300": 45,
        "350": 45,
        "400": 45,
        "450": 45,
        "500": 45,
        "550": 45,
        "600": 45
      },
      "thermalExpansionAlpha": {
        "20": 11.5,
        "50": 11.5,
        "100": 11.9,
        "150": 12.2,
        "200": 12.5,
        "250": 12.8,
        "300": 13.1,
        "350": 13.4,
        "400": 13.6,
        "450": 13.8,
        "500": 14,
        "550": 14.2,
        "600": 14.4
      },
      "elasticModulusE": {
        "20": 200,
        "50": 197,
        "100": 195,
        "150": 192,
        "200": 190,
        "250": 185,
        "300": 180,
        "350": 175,
        "400": 170,
        "450": 165,
        "500": 160,
        "550": 160,
        "600": 160
      }
    },
    {
      "name": "Сталь 25 (Поковки диаметром до 500 мм, КП195*)",
      "classId": "СУ",
      "group": "Сталь углеродистая",
      "mark": "25",
      "rm": {
        "20": 390,
        "50": 390,
        "100": 373,
        "150": 363,
        "200": 363,
        "250": 343,
        "300": 333,
        "350": 323,
        "400": 323,
        "450": 323,
        "500": 323,
        "550": 323,
        "600": 323
      },
      "rp02": {
        "20": 195,
        "50": 195,
        "100": 177,
        "150": 167,
        "200": 157,
        "250": 137,
        "300": 128,
        "350": 118,
        "400": 118,
        "450": 118,
        "500": 118,
        "550": 118,
        "600": 118
      },
      "elongationA": {
        "20": 20,
        "50": 20,
        "100": 20,
        "150": 20,
        "200": 20,
        "250": 20,
        "300": 20,
        "350": 20,
        "400": 20,
        "450": 20,
        "500": 20,
        "550": 20,
        "600": 20
      },
      "reductionZ": {
        "20": 45,
        "50": 45,
        "100": 45,
        "150": 45,
        "200": 45,
        "250": 45,
        "300": 45,
        "350": 44,
        "400": 44,
        "450": 44,
        "500": 44,
        "550": 44,
        "600": 44
      },
      "thermalExpansionAlpha": {
        "20": 11.5,
        "50": 11.5,
        "100": 11.9,
        "150": 12.2,
        "200": 12.5,
        "250": 12.8,
        "300": 13.1,
        "350": 13.4,
        "400": 13.6,
        "450": 13.8,
        "500": 14,
        "550": 14.2,
        "600": 14.4
      },
      "elasticModulusE": {
        "20": 200,
        "50": 197,
        "100": 195,
        "150": 192,
        "200": 190,
        "250": 185,
        "300": 180,
        "350": 175,
        "400": 170,
        "450": 165,
        "500": 160,
        "550": 160,
        "600": 160
      }
    },
    {
      "name": "Сталь 25 (Поковки диаметром до 300 мм, КП215*)",
      "classId": "СУ",
      "group": "Сталь углеродистая",
      "mark": "25",
      "rm": {
        "20": 430,
        "50": 422,
        "100": 422,
        "150": 412,
        "200": 402,
        "250": 402,
        "300": 402,
        "350": 373,
        "400": 373,
        "450": 373,
        "500": 373,
        "550": 373,
        "600": 373
      },
      "rp02": {
        "20": 215,
        "50": 206,
        "100": 196,
        "150": 177,
        "200": 167,
        "250": 147,
        "300": 137,
        "350": 118,
        "400": 118,
        "450": 118,
        "500": 118,
        "550": 118,
        "600": 118
      },
      "elongationA": {
        "20": 20,
        "50": 20,
        "100": 20,
        "150": 19,
        "200": 19,
        "250": 19,
        "300": 19,
        "350": 19,
        "400": 19,
        "450": 19,
        "500": 19,
        "550": 19,
        "600": 19
      },
      "reductionZ": {
        "20": 45,
        "50": 45,
        "100": 45,
        "150": 45,
        "200": 45,
        "250": 45,
        "300": 45,
        "350": 44,
        "400": 44,
        "450": 44,
        "500": 44,
        "550": 44,
        "600": 44
      },
      "thermalExpansionAlpha": {
        "20": 11.5,
        "50": 11.5,
        "100": 11.9,
        "150": 12.2,
        "200": 12.5,
        "250": 12.8,
        "300": 13.1,
        "350": 13.4,
        "400": 13.6,
        "450": 13.8,
        "500": 14,
        "550": 14.2,
        "600": 14.4
      },
      "elasticModulusE": {
        "20": 200,
        "50": 197,
        "100": 195,
        "150": 192,
        "200": 190,
        "250": 185,
        "300": 180,
        "350": 175,
        "400": 170,
        "450": 165,
        "500": 160,
        "550": 160,
        "600": 160
      }
    },
    {
      "name": "Сталь 25 (Поковки диаметром до 100 мм, КП245*)",
      "classId": "СУ",
      "group": "Сталь углеродистая",
      "mark": "25",
      "rm": {
        "20": 470,
        "50": 461,
        "100": 461,
        "150": 451,
        "200": 441,
        "250": 441,
        "300": 441,
        "350": 412,
        "400": 412,
        "450": 412,
        "500": 412,
        "550": 412,
        "600": 412
      },
      "rp02": {
        "20": 245,
        "50": 235,
        "100": 226,
        "150": 206,
        "200": 196,
        "250": 167,
        "300": 157,
        "350": 118,
        "400": 118,
        "450": 118,
        "500": 118,
        "550": 118,
        "600": 118
      },
      "elongationA": {
        "20": 20,
        "50": 20,
        "100": 20,
        "150": 19,
        "200": 19,
        "250": 19,
        "300": 19,
        "350": 19,
        "400": 19,
        "450": 19,
        "500": 19,
        "550": 19,
        "600": 19
      },
      "reductionZ": {
        "20": 45,
        "50": 45,
        "100": 45,
        "150": 45,
        "200": 45,
        "250": 45,
        "300": 45,
        "350": 44,
        "400": 44,
        "450": 44,
        "500": 44,
        "550": 44,
        "600": 44
      },
      "thermalExpansionAlpha": {
        "20": 11.5,
        "50": 11.5,
        "100": 11.9,
        "150": 12.2,
        "200": 12.5,
        "250": 12.8,
        "300": 13.1,
        "350": 13.4,
        "400": 13.6,
        "450": 13.8,
        "500": 14,
        "550": 14.2,
        "600": 14.4
      },
      "elasticModulusE": {
        "20": 200,
        "50": 197,
        "100": 195,
        "150": 192,
        "200": 190,
        "250": 185,
        "300": 180,
        "350": 175,
        "400": 170,
        "450": 165,
        "500": 160,
        "550": 160,
        "600": 160
      }
    },
    {
      "name": "Сталь 25 (Поковки диаметром от 100 до 300 мм, КП275*)",
      "classId": "СУ",
      "group": "Сталь углеродистая",
      "mark": "25",
      "rm": {
        "20": 530,
        "50": 510,
        "100": 500,
        "150": 481,
        "200": 481,
        "250": 451,
        "300": 441,
        "350": 441,
        "400": 441,
        "450": 441,
        "500": 441,
        "550": 441,
        "600": 441
      },
      "rp02": {
        "20": 275,
        "50": 255,
        "100": 245,
        "150": 226,
        "200": 216,
        "250": 196,
        "300": 186,
        "350": 167,
        "400": 167,
        "450": 167,
        "500": 167,
        "550": 167,
        "600": 167
      },
      "elongationA": {
        "20": 17,
        "50": 17,
        "100": 17,
        "150": 17,
        "200": 17,
        "250": 17,
        "300": 17,
        "350": 17,
        "400": 17,
        "450": 17,
        "500": 17,
        "550": 17,
        "600": 17
      },
      "reductionZ": {
        "20": 38,
        "50": 38,
        "100": 38,
        "150": 38,
        "200": 38,
        "250": 38,
        "300": 38,
        "350": 38,
        "400": 38,
        "450": 38,
        "500": 38,
        "550": 38,
        "600": 38
      },
      "thermalExpansionAlpha": {
        "20": 11.5,
        "50": 11.5,
        "100": 11.9,
        "150": 12.2,
        "200": 12.5,
        "250": 12.8,
        "300": 13.1,
        "350": 13.4,
        "400": 13.6,
        "450": 13.8,
        "500": 14,
        "550": 14.2,
        "600": 14.4
      },
      "elasticModulusE": {
        "20": 200,
        "50": 197,
        "100": 195,
        "150": 192,
        "200": 190,
        "250": 185,
        "300": 180,
        "350": 175,
        "400": 170,
        "450": 165,
        "500": 160,
        "550": 160,
        "600": 160
      }
    },
    {
      "name": "Сталь 25Л (Отливки с толщиной стенки до 100 мм)",
      "classId": "СУ",
      "group": "Сталь углеродистая",
      "mark": "25Л",
      "rm": {
        "20": 441,
        "50": 432,
        "100": 432,
        "150": 422,
        "200": 422,
        "250": 400,
        "300": 380,
        "350": 370,
        "400": 370,
        "450": 370,
        "500": 370,
        "550": 370,
        "600": 370
      },
      "rp02": {
        "20": 235,
        "50": 226,
        "100": 216,
        "150": 196,
        "200": 180,
        "250": 175,
        "300": 170,
        "350": 150,
        "400": 150,
        "450": 150,
        "500": 150,
        "550": 150,
        "600": 150
      },
      "elongationA": {
        "20": 19,
        "50": 18,
        "100": 17,
        "150": 17,
        "200": 16,
        "250": 16,
        "300": 16,
        "350": 16,
        "400": 16,
        "450": 16,
        "500": 16,
        "550": 16,
        "600": 16
      },
      "reductionZ": {
        "20": 30,
        "50": 30,
        "100": 30,
        "150": 30,
        "200": 30,
        "250": 30,
        "300": 28,
        "350": 26,
        "400": 26,
        "450": 26,
        "500": 26,
        "550": 26,
        "600": 26
      },
      "thermalExpansionAlpha": {
        "20": 11.5,
        "50": 11.5,
        "100": 11.9,
        "150": 12.2,
        "200": 12.5,
        "250": 12.8,
        "300": 13.1,
        "350": 13.4,
        "400": 13.6,
        "450": 13.8,
        "500": 14,
        "550": 14.2,
        "600": 14.4
      },
      "elasticModulusE": {
        "20": 200,
        "50": 197,
        "100": 195,
        "150": 192,
        "200": 190,
        "250": 185,
        "300": 180,
        "350": 175,
        "400": 170,
        "450": 165,
        "500": 160,
        "550": 160,
        "600": 160
      }
    },
    {
      "name": "Сталь 30 (Поковки диаметром от 300 до 800 мм, КП175*)",
      "classId": "СУ",
      "group": "Сталь углеродистая",
      "mark": "30",
      "rm": {
        "20": 355,
        "50": 355,
        "100": 343,
        "150": 343,
        "200": 343,
        "250": 333,
        "300": 333,
        "350": 333,
        "400": 333,
        "450": 333,
        "500": 333,
        "550": 333,
        "600": 333
      },
      "rp02": {
        "20": 175,
        "50": 175,
        "100": 175,
        "150": 175,
        "200": 167,
        "250": 137,
        "300": 108,
        "350": 98,
        "400": 98,
        "450": 98,
        "500": 98,
        "550": 98,
        "600": 98
      },
      "elongationA": {
        "20": 20,
        "50": 20,
        "100": 18,
        "150": 17,
        "200": 16,
        "250": 16,
        "300": 16,
        "350": 16,
        "400": 16,
        "450": 16,
        "500": 16,
        "550": 16,
        "600": 16
      },
      "reductionZ": {
        "20": 40,
        "50": 40,
        "100": 40,
        "150": 40,
        "200": 40,
        "250": 40,
        "300": 40,
        "350": 40,
        "400": 40,
        "450": 40,
        "500": 40,
        "550": 40,
        "600": 40
      },
      "thermalExpansionAlpha": {
        "20": 11.5,
        "50": 11.5,
        "100": 11.9,
        "150": 12.2,
        "200": 12.5,
        "250": 12.8,
        "300": 13.1,
        "350": 13.4,
        "400": 13.6,
        "450": 13.8,
        "500": 14,
        "550": 14.2,
        "600": 14.4
      },
      "elasticModulusE": {
        "20": 210,
        "50": 207,
        "100": 205,
        "150": 200,
        "200": 195,
        "250": 190,
        "300": 185,
        "350": 180,
        "400": 175,
        "450": 167,
        "500": 160,
        "550": 160,
        "600": 160
      }
    },
    {
      "name": "Сталь 30 (Поковки диаметром от 100 до 800 мм, КП195*)",
      "classId": "СУ",
      "group": "Сталь углеродистая",
      "mark": "30",
      "rm": {
        "20": 390,
        "50": 390,
        "100": 390,
        "150": 373,
        "200": 373,
        "250": 373,
        "300": 373,
        "350": 373,
        "400": 373,
        "450": 373,
        "500": 373,
        "550": 373,
        "600": 373
      },
      "rp02": {
        "20": 195,
        "50": 195,
        "100": 195,
        "150": 195,
        "200": 195,
        "250": 147,
        "300": 118,
        "350": 108,
        "400": 108,
        "450": 108,
        "500": 108,
        "550": 108,
        "600": 108
      },
      "elongationA": {
        "20": 18,
        "50": 17,
        "100": 16,
        "150": 15,
        "200": 14,
        "250": 14,
        "300": 14,
        "350": 14,
        "400": 14,
        "450": 14,
        "500": 14,
        "550": 14,
        "600": 14
      },
      "reductionZ": {
        "20": 38,
        "50": 38,
        "100": 38,
        "150": 38,
        "200": 38,
        "250": 38,
        "300": 37,
        "350": 37,
        "400": 37,
        "450": 37,
        "500": 37,
        "550": 37,
        "600": 37
      },
      "thermalExpansionAlpha": {
        "20": 11.5,
        "50": 11.5,
        "100": 11.9,
        "150": 12.2,
        "200": 12.5,
        "250": 12.8,
        "300": 13.1,
        "350": 13.4,
        "400": 13.6,
        "450": 13.8,
        "500": 14,
        "550": 14.2,
        "600": 14.4
      },
      "elasticModulusE": {
        "20": 210,
        "50": 207,
        "100": 205,
        "150": 200,
        "200": 195,
        "250": 190,
        "300": 185,
        "350": 180,
        "400": 175,
        "450": 167,
        "500": 160,
        "550": 160,
        "600": 160
      }
    },
    {
      "name": "Сталь 30 (Поковки диаметром от 100 до 800 мм, КП215*)",
      "classId": "СУ",
      "group": "Сталь углеродистая",
      "mark": "30",
      "rm": {
        "20": 430,
        "50": 430,
        "100": 422,
        "150": 412,
        "200": 412,
        "250": 402,
        "300": 402,
        "350": 402,
        "400": 402,
        "450": 402,
        "500": 402,
        "550": 402,
        "600": 402
      },
      "rp02": {
        "20": 215,
        "50": 215,
        "100": 215,
        "150": 215,
        "200": 206,
        "250": 167,
        "300": 128,
        "350": 118,
        "400": 118,
        "450": 118,
        "500": 118,
        "550": 118,
        "600": 118
      },
      "elongationA": {
        "20": 16,
        "50": 15,
        "100": 14,
        "150": 14,
        "200": 13,
        "250": 13,
        "300": 13,
        "350": 13,
        "400": 13,
        "450": 13,
        "500": 13,
        "550": 13,
        "600": 13
      },
      "reductionZ": {
        "20": 35,
        "50": 35,
        "100": 35,
        "150": 35,
        "200": 35,
        "250": 35,
        "300": 34,
        "350": 34,
        "400": 34,
        "450": 34,
        "500": 34,
        "550": 34,
        "600": 34
      },
      "thermalExpansionAlpha": {
        "20": 11.5,
        "50": 11.5,
        "100": 11.9,
        "150": 12.2,
        "200": 12.5,
        "250": 12.8,
        "300": 13.1,
        "350": 13.4,
        "400": 13.6,
        "450": 13.8,
        "500": 14,
        "550": 14.2,
        "600": 14.4
      },
      "elasticModulusE": {
        "20": 210,
        "50": 207,
        "100": 205,
        "150": 200,
        "200": 195,
        "250": 190,
        "300": 185,
        "350": 180,
        "400": 175,
        "450": 167,
        "500": 160,
        "550": 160,
        "600": 160
      }
    },
    {
      "name": "Сталь 30 (Поковки диаметром до 500 мм, КП245*)",
      "classId": "СУ",
      "group": "Сталь углеродистая",
      "mark": "30",
      "rm": {
        "20": 470,
        "50": 470,
        "100": 461,
        "150": 451,
        "200": 441,
        "250": 441,
        "300": 441,
        "350": 441,
        "400": 441,
        "450": 441,
        "500": 441,
        "550": 441,
        "600": 441
      },
      "rp02": {
        "20": 245,
        "50": 245,
        "100": 245,
        "150": 245,
        "200": 235,
        "250": 196,
        "300": 147,
        "350": 137,
        "400": 137,
        "450": 137,
        "500": 137,
        "550": 137,
        "600": 137
      },
      "elongationA": {
        "20": 16,
        "50": 15,
        "100": 14,
        "150": 14,
        "200": 13,
        "250": 13,
        "300": 13,
        "350": 13,
        "400": 13,
        "450": 13,
        "500": 13,
        "550": 13,
        "600": 13
      },
      "reductionZ": {
        "20": 35,
        "50": 35,
        "100": 35,
        "150": 35,
        "200": 35,
        "250": 35,
        "300": 34,
        "350": 34,
        "400": 34,
        "450": 34,
        "500": 34,
        "550": 34,
        "600": 34
      },
      "thermalExpansionAlpha": {
        "20": 11.5,
        "50": 11.5,
        "100": 11.9,
        "150": 12.2,
        "200": 12.5,
        "250": 12.8,
        "300": 13.1,
        "350": 13.4,
        "400": 13.6,
        "450": 13.8,
        "500": 14,
        "550": 14.2,
        "600": 14.4
      },
      "elasticModulusE": {
        "20": 210,
        "50": 207,
        "100": 205,
        "150": 200,
        "200": 195,
        "250": 190,
        "300": 185,
        "350": 180,
        "400": 175,
        "450": 167,
        "500": 160,
        "550": 160,
        "600": 160
      }
    },
    {
      "name": "Сталь 35 (Сортовая горячекатаная сталь диаметром или толщиной до 80 мм)",
      "classId": "СУ",
      "group": "Сталь углеродистая",
      "mark": "35",
      "rm": {
        "20": 530,
        "50": 530,
        "100": 520,
        "150": 510,
        "200": 510,
        "250": 500,
        "300": 500,
        "350": 500,
        "400": 500,
        "450": 500,
        "500": 500,
        "550": 500,
        "600": 500
      },
      "rp02": {
        "20": 314,
        "50": 304,
        "100": 294,
        "150": 294,
        "200": 294,
        "250": 245,
        "300": 196,
        "350": 177,
        "400": 177,
        "450": 177,
        "500": 177,
        "550": 177,
        "600": 177
      },
      "elongationA": {
        "20": 20,
        "50": 17,
        "100": 13,
        "150": 10,
        "200": 7,
        "250": 12,
        "300": 17,
        "350": 18,
        "400": 18,
        "450": 18,
        "500": 18,
        "550": 18,
        "600": 18
      },
      "reductionZ": {
        "20": 45,
        "50": 45,
        "100": 45,
        "150": 45,
        "200": 45,
        "250": 45,
        "300": 45,
        "350": 45,
        "400": 45,
        "450": 45,
        "500": 45,
        "550": 45,
        "600": 45
      },
      "thermalExpansionAlpha": {
        "20": 11.5,
        "50": 11.5,
        "100": 11.9,
        "150": 12.2,
        "200": 12.5,
        "250": 12.8,
        "300": 13.1,
        "350": 13.4,
        "400": 13.6,
        "450": 13.8,
        "500": 14,
        "550": 14.2,
        "600": 14.4
      },
      "elasticModulusE": {
        "20": 210,
        "50": 207,
        "100": 205,
        "150": 200,
        "200": 195,
        "250": 190,
        "300": 185,
        "350": 180,
        "400": 175,
        "450": 167,
        "500": 160,
        "550": 160,
        "600": 160
      }
    },
    {
      "name": "Сталь 35 (Поковки диаметром от 500 до 800 мм, КП175*)",
      "classId": "СУ",
      "group": "Сталь углеродистая",
      "mark": "35",
      "rm": {
        "20": 355,
        "50": 355,
        "100": 343,
        "150": 343,
        "200": 343,
        "250": 333,
        "300": 333,
        "350": 333,
        "400": 333,
        "450": 333,
        "500": 333,
        "550": 333,
        "600": 333
      },
      "rp02": {
        "20": 175,
        "50": 167,
        "100": 167,
        "150": 167,
        "200": 167,
        "250": 137,
        "300": 108,
        "350": 98,
        "400": 98,
        "450": 98,
        "500": 98,
        "550": 98,
        "600": 98
      },
      "elongationA": {
        "20": 20,
        "50": 17,
        "100": 13,
        "150": 10,
        "200": 7,
        "250": 12,
        "300": 17,
        "350": 18,
        "400": 18,
        "450": 18,
        "500": 18,
        "550": 18,
        "600": 18
      },
      "reductionZ": {
        "20": 40,
        "50": 40,
        "100": 40,
        "150": 40,
        "200": 40,
        "250": 40,
        "300": 40,
        "350": 40,
        "400": 40,
        "450": 40,
        "500": 40,
        "550": 40,
        "600": 40
      },
      "thermalExpansionAlpha": {
        "20": 11.5,
        "50": 11.5,
        "100": 11.9,
        "150": 12.2,
        "200": 12.5,
        "250": 12.8,
        "300": 13.1,
        "350": 13.4,
        "400": 13.6,
        "450": 13.8,
        "500": 14,
        "550": 14.2,
        "600": 14.4
      },
      "elasticModulusE": {
        "20": 210,
        "50": 207,
        "100": 205,
        "150": 200,
        "200": 195,
        "250": 190,
        "300": 185,
        "350": 180,
        "400": 175,
        "450": 167,
        "500": 160,
        "550": 160,
        "600": 160
      }
    },
    {
      "name": "Сталь 35 (Поковки диаметром от 300 до 800 мм, КП195*)",
      "classId": "СУ",
      "group": "Сталь углеродистая",
      "mark": "35",
      "rm": {
        "20": 390,
        "50": 390,
        "100": 390,
        "150": 373,
        "200": 373,
        "250": 373,
        "300": 373,
        "350": 373,
        "400": 373,
        "450": 373,
        "500": 373,
        "550": 373,
        "600": 373
      },
      "rp02": {
        "20": 195,
        "50": 195,
        "100": 195,
        "150": 195,
        "200": 195,
        "250": 157,
        "300": 128,
        "350": 108,
        "400": 108,
        "450": 108,
        "500": 108,
        "550": 108,
        "600": 108
      },
      "elongationA": {
        "20": 17,
        "50": 15,
        "100": 12,
        "150": 9,
        "200": 6,
        "250": 10,
        "300": 14,
        "350": 16,
        "400": 16,
        "450": 16,
        "500": 16,
        "550": 16,
        "600": 16
      },
      "reductionZ": {
        "20": 35,
        "50": 35,
        "100": 35,
        "150": 35,
        "200": 35,
        "250": 35,
        "300": 35,
        "350": 35,
        "400": 35,
        "450": 35,
        "500": 35,
        "550": 35,
        "600": 35
      },
      "thermalExpansionAlpha": {
        "20": 11.5,
        "50": 11.5,
        "100": 11.9,
        "150": 12.2,
        "200": 12.5,
        "250": 12.8,
        "300": 13.1,
        "350": 13.4,
        "400": 13.6,
        "450": 13.8,
        "500": 14,
        "550": 14.2,
        "600": 14.4
      },
      "elasticModulusE": {
        "20": 210,
        "50": 207,
        "100": 205,
        "150": 200,
        "200": 195,
        "250": 190,
        "300": 185,
        "350": 180,
        "400": 175,
        "450": 167,
        "500": 160,
        "550": 160,
        "600": 160
      }
    },
    {
      "name": "Сталь 35 (Поковки диаметром от 100 до 800 мм, КП215*)",
      "classId": "СУ",
      "group": "Сталь углеродистая",
      "mark": "35",
      "rm": {
        "20": 430,
        "50": 430,
        "100": 422,
        "150": 412,
        "200": 412,
        "250": 402,
        "300": 402,
        "350": 402,
        "400": 402,
        "450": 402,
        "500": 402,
        "550": 402,
        "600": 402
      },
      "rp02": {
        "20": 215,
        "50": 206,
        "100": 206,
        "150": 206,
        "200": 206,
        "250": 177,
        "300": 137,
        "350": 128,
        "400": 128,
        "450": 128,
        "500": 128,
        "550": 128,
        "600": 128
      },
      "elongationA": {
        "20": 15,
        "50": 12,
        "100": 9,
        "150": 6,
        "200": 5,
        "250": 9,
        "300": 13,
        "350": 14,
        "400": 14,
        "450": 14,
        "500": 14,
        "550": 14,
        "600": 14
      },
      "reductionZ": {
        "20": 32,
        "50": 32,
        "100": 32,
        "150": 32,
        "200": 32,
        "250": 32,
        "300": 32,
        "350": 32,
        "400": 32,
        "450": 32,
        "500": 32,
        "550": 32,
        "600": 32
      },
      "thermalExpansionAlpha": {
        "20": 11.5,
        "50": 11.5,
        "100": 11.9,
        "150": 12.2,
        "200": 12.5,
        "250": 12.8,
        "300": 13.1,
        "350": 13.4,
        "400": 13.6,
        "450": 13.8,
        "500": 14,
        "550": 14.2,
        "600": 14.4
      },
      "elasticModulusE": {
        "20": 210,
        "50": 207,
        "100": 205,
        "150": 200,
        "200": 195,
        "250": 190,
        "300": 185,
        "350": 180,
        "400": 175,
        "450": 167,
        "500": 160,
        "550": 160,
        "600": 160
      }
    },
    {
      "name": "Сталь 35 (Поковки диаметром до 500 мм, КП245*)",
      "classId": "СУ",
      "group": "Сталь углеродистая",
      "mark": "35",
      "rm": {
        "20": 470,
        "50": 461,
        "100": 451,
        "150": 441,
        "200": 441,
        "250": 441,
        "300": 441,
        "350": 441,
        "400": 441,
        "450": 441,
        "500": 441,
        "550": 441,
        "600": 441
      },
      "rp02": {
        "20": 245,
        "50": 235,
        "100": 226,
        "150": 226,
        "200": 226,
        "250": 177,
        "300": 157,
        "350": 137,
        "400": 137,
        "450": 137,
        "500": 137,
        "550": 137,
        "600": 137
      },
      "elongationA": {
        "20": 17,
        "50": 15,
        "100": 12,
        "150": 9,
        "200": 6,
        "250": 10,
        "300": 14,
        "350": 16,
        "400": 16,
        "450": 16,
        "500": 16,
        "550": 16,
        "600": 16
      },
      "reductionZ": {
        "20": 35,
        "50": 35,
        "100": 35,
        "150": 35,
        "200": 35,
        "250": 35,
        "300": 35,
        "350": 35,
        "400": 35,
        "450": 35,
        "500": 35,
        "550": 35,
        "600": 35
      },
      "thermalExpansionAlpha": {
        "20": 11.5,
        "50": 11.5,
        "100": 11.9,
        "150": 12.2,
        "200": 12.5,
        "250": 12.8,
        "300": 13.1,
        "350": 13.4,
        "400": 13.6,
        "450": 13.8,
        "500": 14,
        "550": 14.2,
        "600": 14.4
      },
      "elasticModulusE": {
        "20": 210,
        "50": 207,
        "100": 205,
        "150": 200,
        "200": 195,
        "250": 190,
        "300": 185,
        "350": 180,
        "400": 175,
        "450": 167,
        "500": 160,
        "550": 160,
        "600": 160
      }
    },
    {
      "name": "Сталь 35 (Поковки диаметром до 300 мм, КП275*)",
      "classId": "СУ",
      "group": "Сталь углеродистая",
      "mark": "35",
      "rm": {
        "20": 530,
        "50": 530,
        "100": 530,
        "150": 530,
        "200": 530,
        "250": 519,
        "300": 510,
