Repository: s1wex69/pnae-steel-handbook

Проекты для блоков T123 Tilda
=============================

Лимит Tilda: ~100 000 байт на один блок T123.
Один файл не влезает — поэтому каждый проект разбит на несколько файлов блок-NN.html.

Сборка:
  npm run build:tilda-t123

Папки:
  01-spravochnik/
  02-kalkulyator-vnutrennee-davlenie/
  03-kalkulyator-naruzhnoe-davlenie/

В каждой папке откройте ИНСТРУКЦИЯ.txt и вставляйте блоки по порядку в T123.

Альтернатива (1 блок iframe): npm run build:tilda → папка tilda-hosted/

File: tilda-t123/_build/03-kalkulyator-naruzhnoe-davlenie/data/pnae-steel-properties.json (part 3 of 17)
{
  "source": "ПНАЭ физмех свойства.xlsx",
  "standard": "ПНАЭ Г-7-002-86",
  "temperaturesC": [
        "350": 441,
        "400": 441,
        "450": 441,
        "500": 441,
        "550": 441,
        "600": 441
      },
      "rp02": {
        "20": 275,
        "50": 265,
        "100": 265,
        "150": 265,
        "200": 245,
        "250": 225,
        "300": 216,
        "350": 196,
        "400": 196,
        "450": 196,
        "500": 196,
        "550": 196,
        "600": 196
      },
      "elongationA": {
        "20": 17,
        "50": 15,
        "100": 12,
        "150": 9,
        "200": 6,
        "250": 10,
        "300": 14,
        "350": 16,
        "400": 16,
        "450": 16,
        "500": 16,
        "550": 16,
        "600": 16
      },
      "reductionZ": {
        "20": 38,
        "50": 38,
        "100": 38,
        "150": 38,
        "200": 38,
        "250": 38,
        "300": 38,
        "350": 38,
        "400": 38,
        "450": 38,
        "500": 38,
        "550": 38,
        "600": 38
      },
      "thermalExpansionAlpha": {
        "20": 11.5,
        "50": 11.5,
        "100": 11.9,
        "150": 12.2,
        "200": 12.5,
        "250": 12.8,
        "300": 13.1,
        "350": 13.4,
        "400": 13.6,
        "450": 13.8,
        "500": 14,
        "550": 14.2,
        "600": 14.4
      },
      "elasticModulusE": {
        "20": 210,
        "50": 207,
        "100": 205,
        "150": 200,
        "200": 195,
        "250": 190,
        "300": 185,
        "350": 180,
        "400": 175,
        "450": 167,
        "500": 160,
        "550": 160,
        "600": 160
      }
    },
    {
      "name": "Сталь 35 (Поковки диаметром до 100 мм, КП315*)",
      "classId": "СУ",
      "group": "Сталь углеродистая",
      "mark": "35",
      "rm": {
        "20": 570,
        "50": 570,
        "100": 559,
        "150": 549,
        "200": 540,
        "250": 540,
        "300": 540,
        "350": 540,
        "400": 540,
        "450": 540,
        "500": 540,
        "550": 540,
        "600": 540
      },
      "rp02": {
        "20": 315,
        "50": 304,
        "100": 304,
        "150": 294,
        "200": 274,
        "250": 255,
        "300": 245,
        "350": 225,
        "400": 225,
        "450": 225,
        "500": 225,
        "550": 225,
        "600": 225
      },
      "elongationA": {
        "20": 15,
        "50": 13,
        "100": 11,
        "150": 9,
        "200": 6,
        "250": 8,
        "300": 11,
        "350": 12,
        "400": 12,
        "450": 12,
        "500": 12,
        "550": 12,
        "600": 12
      },
      "reductionZ": {
        "20": 35,
        "50": 35,
        "100": 34,
        "150": 34,
        "200": 34,
        "250": 34,
        "300": 35,
        "350": 35,
        "400": 35,
        "450": 35,
        "500": 35,
        "550": 35,
        "600": 35
      },
      "thermalExpansionAlpha": {
        "20": 11.5,
        "50": 11.5,
        "100": 11.9,
        "150": 12.2,
        "200": 12.5,
        "250": 12.8,
        "300": 13.1,
        "350": 13.4,
        "400": 13.6,
        "450": 13.8,
        "500": 14,
        "550": 14.2,
        "600": 14.4
      },
      "elasticModulusE": {
        "20": 210,
        "50": 207,
        "100": 205,
        "150": 200,
        "200": 195,
        "250": 190,
        "300": 185,
        "350": 180,
        "400": 175,
        "450": 167,
        "500": 160,
        "550": 160,
        "600": 160
      }
    },
    {
      "name": "Сталь 35 (Заготовки крепежных деталей диаметром до 300 мм, КП275*)",
      "classId": "СУ",
      "group": "Сталь углеродистая",
      "mark": "35",
      "rm": {
        "20": 530,
        "50": 530,
        "100": 530,
        "150": 520,
        "200": 510,
        "250": 500,
        "300": 500,
        "350": 500,
        "400": 500,
        "450": 500,
        "500": 500,
        "550": 500,
        "600": 500
      },
      "rp02": {
        "20": 275,
        "50": 255,
        "100": 235,
        "150": 225,
        "200": 225,
        "250": 186,
        "300": 147,
        "350": 127,
        "400": 127,
        "450": 127,
        "500": 127,
        "550": 127,
        "600": 127
      },
      "elongationA": {
        "20": 17,
        "50": 14,
        "100": 10,
        "150": 7,
        "200": 5,
        "250": 8,
        "300": 14,
        "350": 15,
        "400": 15,
        "450": 15,
        "500": 15,
        "550": 15,
        "600": 15
      },
      "reductionZ": {
        "20": 38,
        "50": 38,
        "100": 38,
        "150": 38,
        "200": 38,
        "250": 38,
        "300": 38,
        "350": 38,
        "400": 38,
        "450": 38,
        "500": 38,
        "550": 38,
        "600": 38
      },
      "thermalExpansionAlpha": {
        "20": 11.5,
        "50": 11.5,
        "100": 11.9,
        "150": 12.2,
        "200": 12.5,
        "250": 12.8,
        "300": 13.1,
        "350": 13.4,
        "400": 13.6,
        "450": 13.8,
        "500": 14,
        "550": 14.2,
        "600": 14.4
      },
      "elasticModulusE": {
        "20": 210,
        "50": 207,
        "100": 205,
        "150": 200,
        "200": 195,
        "250": 190,
        "300": 185,
        "350": 180,
        "400": 175,
        "450": 167,
        "500": 160,
        "550": 160,
        "600": 160
      }
    },
    {
      "name": "Сталь 40 (Поковки диаметром от 300 до 800 мм, КП215*)",
      "classId": "СУ",
      "group": "Сталь углеродистая",
      "mark": "40",
      "rm": {
        "20": 430,
        "50": 412,
        "100": 412,
        "150": 402,
        "200": 402,
        "250": 402,
        "300": 392,
        "350": 373,
        "400": 373,
        "450": 373,
        "500": 373,
        "550": 373,
        "600": 373
      },
      "rp02": {
        "20": 215,
        "50": 196,
        "100": 186,
        "150": 177,
        "200": 157,
        "250": 157,
        "300": 157,
        "350": 147,
        "400": 147,
        "450": 147,
        "500": 147,
        "550": 147,
        "600": 147
      },
      "elongationA": {
        "20": 16,
        "50": 15,
        "100": 15,
        "150": 13,
        "200": 13,
        "250": 13,
        "300": 13,
        "350": 13,
        "400": 13,
        "450": 13,
        "500": 13,
        "550": 13,
        "600": 13
      },
      "reductionZ": {
        "20": 35,
        "50": 35,
        "100": 35,
        "150": 35,
        "200": 35,
        "250": 34,
        "300": 33,
        "350": 33,
        "400": 33,
        "450": 33,
        "500": 33,
        "550": 33,
        "600": 33
      },
      "thermalExpansionAlpha": {
        "20": 11.5,
        "50": 11.5,
        "100": 11.9,
        "150": 12.2,
        "200": 12.5,
        "250": 12.8,
        "300": 13.1,
        "350": 13.4,
        "400": 13.6,
        "450": 13.8,
        "500": 14,
        "550": 14.2,
        "600": 14.4
      },
      "elasticModulusE": {
        "20": 210,
        "50": 207,
        "100": 205,
        "150": 200,
        "200": 195,
        "250": 190,
        "300": 185,
        "350": 180,
        "400": 175,
        "450": 167,
        "500": 160,
        "550": 160,
        "600": 160
      }
    },
    {
      "name": "Сталь 40 (Поковки диаметром от 100 до 500 мм, КП245*)",
      "classId": "СУ",
      "group": "Сталь углеродистая",
      "mark": "40",
      "rm": {
        "20": 470,
        "50": 451,
        "100": 451,
        "150": 441,
        "200": 422,
        "250": 422,
        "300": 422,
        "350": 412,
        "400": 412,
        "450": 412,
        "500": 412,
        "550": 412,
        "600": 412
      },
      "rp02": {
        "20": 245,
        "50": 226,
        "100": 206,
        "150": 196,
        "200": 196,
        "250": 177,
        "300": 177,
        "350": 167,
        "400": 167,
        "450": 167,
        "500": 167,
        "550": 167,
        "600": 167
      },
      "elongationA": {
        "20": 16,
        "50": 15,
        "100": 15,
        "150": 13,
        "200": 13,
        "250": 13,
        "300": 13,
        "350": 13,
        "400": 13,
        "450": 13,
        "500": 13,
        "550": 13,
        "600": 13
      },
      "reductionZ": {
        "20": 35,
        "50": 35,
        "100": 35,
        "150": 35,
        "200": 35,
        "250": 34,
        "300": 33,
        "350": 33,
        "400": 33,
        "450": 33,
        "500": 33,
        "550": 33,
        "600": 33
      },
      "thermalExpansionAlpha": {
        "20": 11.5,
        "50": 11.5,
        "100": 11.9,
        "150": 12.2,
        "200": 12.5,
        "250": 12.8,
        "300": 13.1,
        "350": 13.4,
        "400": 13.6,
        "450": 13.8,
        "500": 14,
        "550": 14.2,
        "600": 14.4
      },
      "elasticModulusE": {
        "20": 210,
        "50": 207,
        "100": 205,
        "150": 200,
        "200": 195,
        "250": 190,
        "300": 185,
        "350": 180,
        "400": 175,
        "450": 167,
        "500": 160,
        "550": 160,
        "600": 160
      }
    },
    {
      "name": "Сталь 40 (Поковки диаметром до 800 мм, КП275*)",
      "classId": "СУ",
      "group": "Сталь углеродистая",
      "mark": "40",
      "rm": {
        "20": 530,
        "50": 510,
        "100": 500,
        "150": 491,
        "200": 491,
        "250": 491,
        "300": 471,
        "350": 461,
        "400": 461,
        "450": 461,
        "500": 461,
        "550": 461,
        "600": 461
      },
      "rp02": {
        "20": 275,
        "50": 255,
        "100": 235,
        "150": 216,
        "200": 206,
        "250": 196,
        "300": 196,
        "350": 196,
        "400": 196,
        "450": 196,
        "500": 196,
        "550": 196,
        "600": 196
      },
      "elongationA": {
        "20": 13,
        "50": 12,
        "100": 11,
        "150": 11,
        "200": 11,
        "250": 11,
        "300": 11,
        "350": 11,
        "400": 11,
        "450": 11,
        "500": 11,
        "550": 11,
        "600": 11
      },
      "reductionZ": {
        "20": 30,
        "50": 30,
        "100": 30,
        "150": 30,
        "200": 30,
        "250": 29,
        "300": 28,
        "350": 28,
        "400": 28,
        "450": 28,
        "500": 28,
        "550": 28,
        "600": 28
      },
      "thermalExpansionAlpha": {
        "20": 11.5,
        "50": 11.5,
        "100": 11.9,
        "150": 12.2,
        "200": 12.5,
        "250": 12.8,
        "300": 13.1,
        "350": 13.4,
        "400": 13.6,
        "450": 13.8,
        "500": 14,
        "550": 14.2,
        "600": 14.4
      },
      "elasticModulusE": {
        "20": 210,
        "50": 207,
        "100": 205,
        "150": 200,
        "200": 195,
        "250": 190,
        "300": 185,
        "350": 180,
        "400": 175,
        "450": 167,
        "500": 160,
        "550": 160,
        "600": 160
      }
    },
    {
      "name": "Сталь 40 (Поковки диаметром от 100 до 300 мм, КП315*)",
      "classId": "СУ",
      "group": "Сталь углеродистая",
      "mark": "40",
      "rm": {
        "20": 570,
        "50": 549,
        "100": 540,
        "150": 530,
        "200": 510,
        "250": 510,
        "300": 510,
        "350": 491,
        "400": 491,
        "450": 491,
        "500": 491,
        "550": 491,
        "600": 491
      },
      "rp02": {
        "20": 315,
        "50": 294,
        "100": 255,
        "150": 245,
        "200": 235,
        "250": 226,
        "300": 226,
        "350": 216,
        "400": 216,
        "450": 216,
        "500": 216,
        "550": 216,
        "600": 216
      },
      "elongationA": {
        "20": 13,
        "50": 12,
        "100": 11,
        "150": 12,
        "200": 12,
        "250": 12,
        "300": 12,
        "350": 12,
        "400": 12,
        "450": 12,
        "500": 12,
        "550": 12,
        "600": 12
      },
      "reductionZ": {
        "20": 30,
        "50": 30,
        "100": 30,
        "150": 30,
        "200": 30,
        "250": 29,
        "300": 28,
        "350": 28,
        "400": 28,
        "450": 28,
        "500": 28,
        "550": 28,
        "600": 28
      },
      "thermalExpansionAlpha": {
        "20": 11.5,
        "50": 11.5,
        "100": 11.9,
        "150": 12.2,
        "200": 12.5,
        "250": 12.8,
        "300": 13.1,
        "350": 13.4,
        "400": 13.6,
        "450": 13.8,
        "500": 14,
        "550": 14.2,
        "600": 14.4
      },
      "elasticModulusE": {
        "20": 210,
        "50": 207,
        "100": 205,
        "150": 200,
        "200": 195,
        "250": 190,
        "300": 185,
        "350": 180,
        "400": 175,
        "450": 167,
        "500": 160,
        "550": 160,
        "600": 160
      }
    },
    {
      "name": "Сталь 40 (Поковки диаметром до 100 мм, КП345*)",
      "classId": "СУ",
      "group": "Сталь углеродистая",
      "mark": "40",
      "rm": {
        "20": 590,
        "50": 569,
        "100": 559,
        "150": 549,
        "200": 530,
        "250": 530,
        "300": 530,
        "350": 510,
        "400": 510,
        "450": 510,
        "500": 510,
        "550": 510,
        "600": 510
      },
      "rp02": {
        "20": 345,
        "50": 312,
        "100": 294,
        "150": 275,
        "200": 255,
        "250": 245,
        "300": 245,
        "350": 235,
        "400": 235,
        "450": 235,
        "500": 235,
        "550": 235,
        "600": 235
      },
      "elongationA": {
        "20": 18,
        "50": 17,
        "100": 16,
        "150": 15,
        "200": 14,
        "250": 14,
        "300": 14,
        "350": 14,
        "400": 14,
        "450": 14,
        "500": 14,
        "550": 14,
        "600": 14
      },
      "reductionZ": {
        "20": 45,
        "50": 45,
        "100": 45,
        "150": 45,
        "200": 45,
        "250": 45,
        "300": 45,
        "350": 45,
        "400": 45,
        "450": 45,
        "500": 45,
        "550": 45,
        "600": 45
      },
      "thermalExpansionAlpha": {
        "20": 11.5,
        "50": 11.5,
        "100": 11.9,
        "150": 12.2,
        "200": 12.5,
        "250": 12.8,
        "300": 13.1,
        "350": 13.4,
        "400": 13.6,
        "450": 13.8,
        "500": 14,
        "550": 14.2,
        "600": 14.4
      },
      "elasticModulusE": {
        "20": 210,
        "50": 207,
        "100": 205,
        "150": 200,
        "200": 195,
        "250": 190,
        "300": 185,
        "350": 180,
        "400": 175,
        "450": 167,
        "500": 160,
        "550": 160,
        "600": 160
      }
    },
    {
      "name": "Сталь 40 (Заготовки крепежных деталей диаметром до 300 мм, КП295*)",
      "classId": "СУ",
      "group": "Сталь углеродистая",
      "mark": "40",
      "rm": {
        "20": 549,
        "50": 520,
        "100": 520,
        "150": 510,
        "200": 510,
        "250": 510,
        "300": 500,
        "350": 471,
        "400": 471,
        "450": 471,
        "500": 471,
        "550": 471,
        "600": 471
      },
      "rp02": {
        "20": 295,
        "50": 265,
        "100": 255,
        "150": 235,
        "200": 216,
        "250": 216,
        "300": 216,
        "350": 196,
        "400": 196,
        "450": 196,
        "500": 196,
        "550": 196,
        "600": 196
      },
      "elongationA": {
        "20": 16,
        "50": 15,
        "100": 13,
        "150": 13,
        "200": 13,
        "250": 13,
        "300": 14,
        "350": 15,
        "400": 15,
        "450": 15,
        "500": 15,
        "550": 15,
        "600": 15
      },
      "reductionZ": {
        "20": 37,
        "50": 37,
        "100": 35,
        "150": 35,
        "200": 35,
        "250": 35,
        "300": 37,
        "350": 37,
        "400": 37,
        "450": 37,
        "500": 37,
        "550": 37,
        "600": 37
      },
      "thermalExpansionAlpha": {
        "20": 11.5,
        "50": 11.5,
        "100": 11.9,
        "150": 12.2,
        "200": 12.5,
        "250": 12.8,
        "300": 13.1,
        "350": 13.4,
        "400": 13.6,
        "450": 13.8,
        "500": 14,
        "550": 14.2,
        "600": 14.4
      },
      "elasticModulusE": {
        "20": 210,
        "50": 207,
        "100": 205,
        "150": 200,
        "200": 195,
        "250": 190,
        "300": 185,
        "350": 180,
        "400": 175,
        "450": 167,
        "500": 160,
        "550": 160,
        "600": 160
      }
    },
    {
      "name": "Сталь 45 (Горячекатаная сортовая сталь толщиной или диаметром до 250 мм)",
      "classId": "СУ",
      "group": "Сталь углеродистая",
      "mark": "45",
      "rm": {
        "20": 598,
        "50": 598,
        "100": 598,
        "150": 598,
        "200": 598,
        "250": 579,
        "300": 559,
        "350": 540,
        "400": 540,
        "450": 540,
        "500": 540,
        "550": 540,
        "600": 540
      },
      "rp02": {
        "20": 353,
        "50": 343,
        "100": 343,
        "150": 343,
        "200": 343,
        "250": 294,
        "300": 255,
        "350": 235,
        "400": 235,
        "450": 235,
        "500": 235,
        "550": 235,
        "600": 235
      },
      "elongationA": {
        "20": 16,
        "50": 13,
        "100": 10,
        "150": 9,
        "200": 7,
        "250": 10,
        "300": 15,
        "350": 15,
        "400": 15,
        "450": 15,
        "500": 15,
        "550": 15,
        "600": 15
      },
      "reductionZ": {
        "20": 40,
        "50": 37,
        "100": 33,
        "150": 30,
        "200": 30,
        "250": 30,
        "300": 30,
        "350": 30,
        "400": 0,
        "450": 0,
        "500": 0,
        "550": 0,
        "600": 0
      },
      "thermalExpansionAlpha": {
        "20": 11.5,
        "50": 11.5,
        "100": 11.9,
        "150": 12.2,
        "200": 12.5,
        "250": 12.8,
        "300": 13.1,
        "350": 13.4,
        "400": 13.6,
        "450": 13.8,
        "500": 14,
        "550": 14.2,
        "600": 14.4
      },
      "elasticModulusE": {
        "20": 210,
        "50": 207,
        "100": 205,
        "150": 200,
        "200": 195,
        "250": 190,
        "300": 185,
        "350": 180,
        "400": 175,
        "450": 167,
        "500": 160,
        "550": 160,
        "600": 160
      }
    },
    {
      "name": "Сталь 45 (Заготовки крепежных деталей толщиной или диаметром до 300 мм, КП315*)",
      "classId": "СУ",
      "group": "Сталь углеродистая",
      "mark": "45",
      "rm": {
        "20": 569,
        "50": 569,
        "100": 569,
        "150": 569,
        "200": 569,
        "250": 549,
        "300": 530,
        "350": 510,
        "400": 510,
        "450": 510,
        "500": 510,
        "550": 510,
        "600": 510
      },
      "rp02": {
        "20": 315,
        "50": 304,
        "100": 304,
        "150": 294,
        "200": 274,
        "250": 255,
        "300": 245,
        "350": 225,
        "400": 225,
        "450": 225,
        "500": 225,
        "550": 225,
        "600": 225
      },
      "elongationA": {
        "20": 14,
        "50": 12,
        "100": 12,
        "150": 12,
        "200": 12,
        "250": 12,
        "300": 12,
        "350": 17,
        "400": 17,
        "450": 17,
        "500": 17,
        "550": 17,
        "600": 17
      },
      "reductionZ": {
        "20": 35,
        "50": 33,
        "100": 33,
        "150": 33,
        "200": 33,
        "250": 33,
        "300": 35,
        "350": 35,
        "400": 35,
        "450": 35,
        "500": 35,
        "550": 35,
        "600": 35
      },
      "thermalExpansionAlpha": {
        "20": 11.5,
        "50": 11.5,
        "100": 11.9,
        "150": 12.2,
        "200": 12.5,
        "250": 12.8,
        "300": 13.1,
        "350": 13.4,
        "400": 13.6,
        "450": 13.8,
        "500": 14,
        "550": 14.2,
        "600": 14.4
      },
      "elasticModulusE": {
        "20": 210,
        "50": 207,
        "100": 205,
        "150": 200,
        "200": 195,
        "250": 190,
        "300": 185,
        "350": 180,
        "400": 175,
        "450": 167,
        "500": 160,
        "550": 160,
        "600": 160
      }
    },
    {
      "name": "Сталь 45 (Поковки диаметром от 100 до 800 мм, КП245*)",
      "classId": "СУ",
      "group": "Сталь углеродистая",
      "mark": "45",
      "rm": {
        "20": 470,
        "50": 470,
        "100": 470,
        "150": 470,
        "200": 470,
        "250": 461,
        "300": 441,
        "350": 412,
        "400": 412,
        "450": 412,
        "500": 412,
        "550": 412,
        "600": 412
      },
      "rp02": {
        "20": 245,
        "50": 235,
        "100": 235,
        "150": 235,
        "200": 235,
        "250": 206,
        "300": 177,
        "350": 167,
        "400": 167,
        "450": 167,
        "500": 167,
        "550": 167,
        "600": 167
      },
      "elongationA": {
        "20": 14,
        "50": 12,
        "100": 10,
        "150": 8,
        "200": 6,
        "250": 8,
        "300": 13,
        "350": 13,
        "400": 13,
        "450": 13,
        "500": 13,
        "550": 13,
        "600": 13
      },
      "reductionZ": {
        "20": 30,
        "50": 27,
        "100": 23,
        "150": 23,
        "200": 23,
        "250": 23,
        "300": 23,
        "350": 23,
        "400": 23,
        "450": 23,
        "500": 23,
        "550": 23,
        "600": 23
      },
      "thermalExpansionAlpha": {
        "20": 11.5,
        "50": 11.5,
        "100": 11.9,
        "150": 12.2,
        "200": 12.5,
        "250": 12.8,
        "300": 13.1,
        "350": 13.4,
        "400": 13.6,
        "450": 13.8,
        "500": 14,
        "550": 14.2,
        "600": 14.4
      },
      "elasticModulusE": {
        "20": 210,
        "50": 207,
        "100": 205,
        "150": 200,
        "200": 195,
        "250": 190,
        "300": 185,
        "350": 180,
        "400": 175,
        "450": 167,
        "500": 160,
        "550": 160,
        "600": 160
      }
    },
    {
      "name": "Сталь 45 (Поковки диаметром до 800 мм, КП275*)",
      "classId": "СУ",
      "group": "Сталь углеродистая",
      "mark": "45",
      "rm": {
        "20": 530,
        "50": 530,
        "100": 530,
        "150": 530,
        "200": 530,
        "250": 510,
        "300": 491,
        "350": 481,
        "400": 481,
        "450": 481,
        "500": 481,
        "550": 481,
        "600": 481
      },
      "rp02": {
        "20": 275,
        "50": 265,
        "100": 265,
        "150": 265,
        "200": 265,
        "250": 226,
        "300": 196,
        "350": 196,
        "400": 196,
        "450": 196,
        "500": 196,
        "550": 196,
        "600": 196
      },
      "elongationA": {
        "20": 12,
        "50": 10,
        "100": 8,
        "150": 6,
        "200": 5,
        "250": 8,
        "300": 11,
        "350": 11,
        "400": 11,
        "450": 11,
        "500": 11,
        "550": 11,
        "600": 11
      },
      "reductionZ": {
        "20": 30,
        "50": 27,
        "100": 23,
        "150": 22,
        "200": 22,
        "250": 22,
        "300": 22,
        "350": 22,
        "400": 22,
        "450": 22,
        "500": 22,
        "550": 22,
        "600": 22
      },
      "thermalExpansionAlpha": {
        "20": 11.5,
        "50": 11.5,
        "100": 11.9,
        "150": 12.2,
        "200": 12.5,
        "250": 12.8,
        "300": 13.1,
        "350": 13.4,
        "400": 13.6,
        "450": 13.8,
        "500": 14,
        "550": 14.2,
        "600": 14.4
      },
      "elasticModulusE": {
        "20": 210,
        "50": 207,
        "100": 205,
        "150": 200,
        "200": 195,
        "250": 190,
        "300": 185,
        "350": 180,
        "400": 175,
        "450": 167,
        "500": 160,
        "550": 160,
        "600": 160
      }
    },
    {
      "name": "Сталь 45 (Поковки диаметром до 800 мм, КП315*)",
      "classId": "СУ",
      "group": "Сталь углеродистая",
      "mark": "45",
      "rm": {
        "20": 570,
        "50": 570,
        "100": 570,
        "150": 570,
        "200": 570,
        "250": 549,
        "300": 530,
        "350": 510,
        "400": 510,
        "450": 510,
        "500": 510,
        "550": 510,
        "600": 510
      },
      "rp02": {
        "20": 315,
        "50": 304,
        "100": 304,
        "150": 304,
        "200": 304,
        "250": 255,
        "300": 226,
        "350": 206,
        "400": 206,
        "450": 206,
        "500": 206,
        "550": 206,
        "600": 206
      },
      "elongationA": {
        "20": 10,
        "50": 8,
        "100": 6,
        "150": 5,
        "200": 4,
        "250": 7,
        "300": 10,
        "350": 10,
        "400": 10,
        "450": 10,
        "500": 10,
        "550": 10,
        "600": 10
      },
      "reductionZ": {
        "20": 30,
        "50": 27,
        "100": 23,
        "150": 22,
        "200": 22,
        "250": 22,
        "300": 22,
        "350": 22,
        "400": 22,
        "450": 22,
        "500": 22,
        "550": 22,
        "600": 22
      },
      "thermalExpansionAlpha": {
        "20": 11.5,
        "50": 11.5,
        "100": 11.9,
        "150": 12.2,
        "200": 12.5,
        "250": 12.8,
        "300": 13.1,
        "350": 13.4,
        "400": 13.6,
        "450": 13.8,
        "500": 14,
        "550": 14.2,
        "600": 14.4
      },
      "elasticModulusE": {
        "20": 210,
        "50": 207,
        "100": 205,
        "150": 200,
        "200": 195,
        "250": 190,
        "300": 185,
        "350": 180,
        "400": 175,
        "450": 167,
        "500": 160,
        "550": 160,
        "600": 160
      }
    },
    {
      "name": "Сталь 45 (Поковки диаметром до 300 мм, КП345*)",
      "classId": "СУ",
      "group": "Сталь углеродистая",
      "mark": "45",
      "rm": {
        "20": 590,
        "50": 590,
        "100": 590,
        "150": 590,
        "200": 590,
        "250": 569,
        "300": 549,
        "350": 530,
        "400": 530,
        "450": 530,
        "500": 530,
        "550": 530,
        "600": 530
      },
      "rp02": {
        "20": 345,
        "50": 333,
        "100": 333,
        "150": 333,
        "200": 333,
        "250": 284,
        "300": 245,
        "350": 226,
        "400": 226,
        "450": 226,
        "500": 226,
        "550": 226,
        "600": 226
      },
      "elongationA": {
        "20": 10,
        "50": 8,
        "100": 6,
        "150": 5,
        "200": 4,
        "250": 7,
        "300": 10,
        "350": 10,
        "400": 10,
        "450": 10,
        "500": 10,
        "550": 10,
        "600": 10
      },
      "reductionZ": {
        "20": 30,
        "50": 27,
        "100": 23,
        "150": 22,
        "200": 22,
        "250": 22,
        "300": 22,
        "350": 22,
        "400": 22,
        "450": 22,
        "500": 22,
        "550": 22,
        "600": 22
      },
      "thermalExpansionAlpha": {
        "20": 11.5,
        "50": 11.5,
        "100": 11.9,
        "150": 12.2,
        "200": 12.5,
        "250": 12.8,
        "300": 13.1,
        "350": 13.4,
        "400": 13.6,
        "450": 13.8,
        "500": 14,
        "550": 14.2,
        "600": 14.4
      },
      "elasticModulusE": {
        "20": 210,
        "50": 207,
        "100": 205,
        "150": 200,
        "200": 195,
        "250": 190,
        "300": 185,
        "350": 180,
        "400": 175,
        "450": 167,
        "500": 160,
        "550": 160,
        "600": 160
      }
    },
    {
      "name": "Сталь 45 (Поковки диаметром до 100 мм, КП395*)",
      "classId": "СУ",
      "group": "Сталь углеродистая",
      "mark": "45",
      "rm": {
        "20": 615,
        "50": 615,
        "100": 615,
        "150": 615,
        "200": 615,
        "250": 598,
        "300": 579,
        "350": 559,
        "400": 559,
        "450": 559,
        "500": 559,
        "550": 559,
        "600": 559
      },
      "rp02": {
        "20": 395,
        "50": 395,
        "100": 395,
        "150": 395,
        "200": 395,
        "250": 333,
        "300": 294,
        "350": 275,
        "400": 275,
        "450": 275,
        "500": 275,
        "550": 275,
        "600": 275
      },
      "elongationA": {
        "20": 10,
        "50": 8,
        "100": 6,
        "150": 5,
        "200": 4,
        "250": 7,
        "300": 10,
        "350": 10,
        "400": 10,
        "450": 10,
        "500": 10,
        "550": 10,
        "600": 10
      },
      "reductionZ": {
        "20": 30,
        "50": 27,
        "100": 23,
        "150": 22,
        "200": 22,
        "250": 22,
        "300": 22,
        "350": 22,
        "400": 22,
        "450": 22,
        "500": 22,
        "550": 22,
        "600": 22
      },
      "thermalExpansionAlpha": {
        "20": 11.5,
        "50": 11.5,
        "100": 11.9,
        "150": 12.2,
        "200": 12.5,
        "250": 12.8,
        "300": 13.1,
        "350": 13.4,
        "400": 13.6,
        "450": 13.8,
        "500": 14,
        "550": 14.2,
        "600": 14.4
      },
      "elasticModulusE": {
        "20": 210,
        "50": 207,
        "100": 205,
        "150": 200,
        "200": 195,
        "250": 190,
        "300": 185,
        "350": 180,
        "400": 175,
        "450": 167,
        "500": 160,
        "550": 160,
        "600": 160
      }
    },
    {
      "name": "Сталь 20X (Прутки и полосы диаметром или толщиной до 80 мм)",
      "classId": "СЛ",
      "group": "Сталь легированная",
      "mark": "20Х",
      "rm": {
        "20": 785,
        "50": 755,
        "100": 755,
        "150": 745,
        "200": 735,
        "250": 715,
        "300": 676,
        "350": 649,
        "400": 578,
        "450": 540,
        "500": 471,
        "550": 471,
        "600": 471
      },
      "rp02": {
        "20": 638,
        "50": 589,
        "100": 589,
        "150": 568,
        "200": 559,
        "250": 529,
        "300": 510,
        "350": 490,
        "400": 461,
        "450": 441,
        "500": 432,
        "550": 432,
        "600": 432
      },
      "elongationA": {
        "20": 11,
        "50": 11,
        "100": 10,
        "150": 10,
        "200": 10,
        "250": 10,
        "300": 10,
        "350": 11,
        "400": 11,
        "450": 12,
        "500": 9,
        "550": 9,
        "600": 9
      },
      "reductionZ": {
        "20": 40,
        "50": 38,
        "100": 38,
        "150": 38,
        "200": 38,
        "250": 38,
        "300": 40,
        "350": 40,
        "400": 42,
        "450": 42,
        "500": 46,
        "550": 46,
        "600": 46
      },
      "thermalExpansionAlpha": {
        "20": 11.5,
        "50": 11.5,
        "100": 11.9,
        "150": 12.2,
        "200": 12.5,
        "250": 12.8,
        "300": 13.1,
        "350": 13.4,
        "400": 13.6,
        "450": 13.8,
        "500": 14,
        "550": 14.2,
        "600": 14.4
      },
      "elasticModulusE": {
        "20": 210,
        "50": 207,
        "100": 205,
        "150": 202,
        "200": 200,
        "250": 197,
        "300": 195,
        "350": 190,
        "400": 185,
        "450": 180,
        "500": 175,
        "550": 170,
        "600": 165
      }
    },
    {
      "name": "Сталь 20X (Прутки и полосы диаметром или толщиной от 80 до 150 мм)",
      "classId": "СЛ",
      "group": "Сталь легированная",
      "mark": "20Х",
      "rm": {
        "20": 785,
        "50": 755,
        "100": 726,
        "150": 726,
        "200": 726,
        "250": 726,
        "300": 726,
        "350": 687,
        "400": 608,
        "450": 540,
        "500": 471,
        "550": 471,
        "600": 471
      },
      "rp02": {
        "20": 638,
        "50": 589,
        "100": 549,
        "150": 540,
        "200": 530,
        "250": 530,
        "300": 530,
        "350": 520,
        "400": 491,
        "450": 461,
        "500": 432,
        "550": 432,
        "600": 432
      },
      "elongationA": {
        "20": 9,
        "50": 9,
        "100": 8,
        "150": 8,
        "200": 8,
        "250": 8,
        "300": 9,
        "350": 10,
        "400": 10,
        "450": 11,
        "500": 12,
        "550": 12,
        "600": 12
      },
      "reductionZ": {
        "20": 35,
        "50": 33,
        "100": 31,
        "150": 31,
        "200": 30,
        "250": 32,
        "300": 35,
        "350": 37,
        "400": 37,
        "450": 40,
        "500": 40,
        "550": 40,
        "600": 40
      },
      "thermalExpansionAlpha": {
        "20": 11.5,
        "50": 11.5,
        "100": 11.9,
        "150": 12.2,
        "200": 12.5,
        "250": 12.8,
        "300": 13.1,
        "350": 13.4,
        "400": 13.6,
        "450": 13.8,
        "500": 14,
        "550": 14.2,
        "600": 14.4
      },
      "elasticModulusE": {
        "20": 210,
        "50": 207,
        "100": 205,
        "150": 202,
        "200": 200,
        "250": 197,
        "300": 195,
        "350": 190,
        "400": 185,
        "450": 180,
        "500": 175,
        "550": 170,
        "600": 165
      }
    },
    {
      "name": "Сталь 20X (Прутки и полосы диаметром или толщиной от 150 до 250 мм)",
      "classId": "СЛ",
      "group": "Сталь легированная",
      "mark": "20Х",
      "rm": {
        "20": 785,
        "50": 755,
        "100": 726,
        "150": 726,
        "200": 726,
        "250": 726,
        "300": 726,
        "350": 687,
        "400": 608,
        "450": 540,
        "500": 471,
        "550": 471,
        "600": 471
      },
      "rp02": {
        "20": 638,
        "50": 589,
        "100": 549,
        "150": 540,
        "200": 530,
        "250": 530,
        "300": 530,
        "350": 520,
        "400": 491,
        "450": 461,
        "500": 432,
        "550": 432,
        "600": 432
      },
      "elongationA": {
        "20": 8,
        "50": 8,
        "100": 7,
        "150": 7,
        "200": 7,
        "250": 8,
        "300": 8,
        "350": 9,
        "400": 9,
        "450": 10,
        "500": 10,
        "550": 10,
        "600": 10
      },
      "reductionZ": {
        "20": 30,
        "50": 28,
        "100": 27,
        "150": 26,
        "200": 25,
        "250": 28,
        "300": 30,
        "350": 31,
        "400": 31,
        "450": 34,
        "500": 34,
        "550": 34,
        "600": 34
      },
      "thermalExpansionAlpha": {
        "20": 11.5,
        "50": 11.5,
        "100": 11.9,
        "150": 12.2,
        "200": 12.5,
        "250": 12.8,
        "300": 13.1,
        "350": 13.4,
        "400": 13.6,
        "450": 13.8,
        "500": 14,
        "550": 14.2,
        "600": 14.4
      },
      "elasticModulusE": {
        "20": 210,
        "50": 207,
        "100": 205,
        "150": 202,
        "200": 200,
        "250": 197,
        "300": 195,
        "350": 190,
        "400": 185,
        "450": 180,
        "500": 175,
        "550": 170,
        "600": 165
      }
    },
    {
      "name": "Сталь 20X (Поковки диаметром до 500 мм, КП195*)",
      "classId": "СЛ",
      "group": "Сталь легированная",
      "mark": "20Х",
      "rm": {
        "20": 390,
        "50": 373,
        "100": 363,
        "150": 363,
        "200": 363,
        "250": 363,
        "300": 363,
        "350": 333,
        "400": 304,
        "450": 265,
        "500": 235,
        "550": 235,
        "600": 235
      },
      "rp02": {
        "20": 195,
        "50": 177,
        "100": 167,
        "150": 167,
        "200": 167,
        "250": 167,
        "300": 167,
        "350": 157,
        "400": 147,
        "450": 137,
        "500": 128,
        "550": 128,
        "600": 128
      },
      "elongationA": {
        "20": 20,
        "50": 19,
        "100": 18,
        "150": 18,
        "200": 18,
        "250": 19,
        "300": 20,
        "350": 20,
        "400": 20,
        "450": 22,
        "500": 24,
        "550": 24,
        "600": 24
      },
      "reductionZ": {
        "20": 45,
        "50": 42,
        "100": 40,
        "150": 40,
        "200": 38,
        "250": 41,
        "300": 45,
        "350": 48,
        "400": 51,
        "450": 51,
        "500": 51,
        "550": 51,
        "600": 51
      },
      "thermalExpansionAlpha": {
        "20": 11.5,
        "50": 11.5,
        "100": 11.9,
        "150": 12.2,
        "200": 12.5,
        "250": 12.8,
        "300": 13.1,
        "350": 13.4,
        "400": 13.6,
        "450": 13.8,
        "500": 14,
        "550": 14.2,
        "600": 14.4
      },
      "elasticModulusE": {
        "20": 210,
        "50": 207,
        "100": 205,
        "150": 202,
        "200": 200,
        "250": 197,
        "300": 195,
        "350": 190,
        "400": 185,
        "450": 180,
        "500": 175,
        "550": 170,
        "600": 165
      }
    },
    {
      "name": "Сталь 20X (Поковки диаметром до 300 мм, КП215*)",
      "classId": "СЛ",
      "group": "Сталь легированная",
      "mark": "20Х",
      "rm": {
        "20": 430,
        "50": 412,
        "100": 402,
        "150": 402,
        "200": 402,
        "250": 402,
        "300": 402,
        "350": 373,
        "400": 333,
        "450": 294,
        "500": 255,
        "550": 255,
        "600": 255
      },
      "rp02": {
        "20": 215,
        "50": 196,
        "100": 196,
        "150": 196,
        "200": 196,
        "250": 196,
        "300": 196,
        "350": 177,
        "400": 167,
        "450": 157,
        "500": 147,
        "550": 147,
        "600": 147
      },
      "elongationA": {
        "20": 20,
        "50": 18,
        "100": 16,
        "150": 16,
        "200": 16,
        "250": 18,
        "300": 20,
        "350": 20,
        "400": 20,
        "450": 20,
        "500": 20,
        "550": 20,
        "600": 20
      },
      "reductionZ": {
        "20": 45,
        "50": 42,
        "100": 40,
        "150": 40,
        "200": 38,
        "250": 41,
        "300": 45,
        "350": 48,
        "400": 51,
        "450": 51,
        "500": 51,
        "550": 51,
        "600": 51
      },
      "thermalExpansionAlpha": {
        "20": 11.5,
        "50": 11.5,
        "100": 11.9,
        "150": 12.2,
        "200": 12.5,
        "250": 12.8,
        "300": 13.1,
        "350": 13.4,
        "400": 13.6,
        "450": 13.8,
        "500": 14,
        "550": 14.2,
        "600": 14.4
      },
      "elasticModulusE": {
        "20": 210,
        "50": 207,
        "100": 205,
        "150": 202,
        "200": 200,
        "250": 197,
        "300": 195,
        "350": 190,
        "400": 185,
        "450": 180,
        "500": 175,
        "550": 170,
        "600": 165
      }
    },
    {
      "name": "Сталь 20X (Поковки диаметром до 300 мм, КП245*)",
      "classId": "СЛ",
      "group": "Сталь легированная",
      "mark": "20Х",
      "rm": {
        "20": 470,
        "50": 451,
        "100": 432,
        "150": 432,
        "200": 432,
        "250": 432,
        "300": 412,
        "350": 402,
        "400": 363,
        "450": 323,
        "500": 294,
        "550": 294,
        "600": 294
      },
      "rp02": {
        "20": 245,
        "50": 226,
        "100": 206,
        "150": 206,
        "200": 206,
        "250": 206,
        "300": 206,
        "350": 196,
        "400": 196,
        "450": 177,
        "500": 167,
        "550": 167,
        "600": 167
      },
      "elongationA": {
        "20": 19,
        "50": 19,
        "100": 17,
        "150": 17,
        "200": 17,
        "250": 17,
