Repository: s1wex69/pnae-steel-handbook

Проекты для блоков T123 Tilda
=============================

Лимит Tilda: ~100 000 байт на один блок T123.
Один файл не влезает — поэтому каждый проект разбит на несколько файлов блок-NN.html.

Сборка:
  npm run build:tilda-t123

Папки:
  01-spravochnik/
  02-kalkulyator-vnutrennee-davlenie/
  03-kalkulyator-naruzhnoe-davlenie/

В каждой папке откройте ИНСТРУКЦИЯ.txt и вставляйте блоки по порядку в T123.

Альтернатива (1 блок iframe): npm run build:tilda → папка tilda-hosted/

File: tilda-t123/_build/03-kalkulyator-naruzhnoe-davlenie/data/pnae-steel-properties.json (part 5 of 17)
{
  "source": "ПНАЭ физмех свойства.xlsx",
  "standard": "ПНАЭ Г-7-002-86",
  "temperaturesC": [
        "100": 11.9,
        "150": 12.2,
        "200": 12.5,
        "250": 12.8,
        "300": 13.1,
        "350": 13.4,
        "400": 13.6,
        "450": 13.8,
        "500": 14,
        "550": 14.2,
        "600": 14.4
      },
      "elasticModulusE": {
        "20": 215,
        "50": 212,
        "100": 210,
        "150": 207,
        "200": 205,
        "250": 202,
        "300": 200,
        "350": 195,
        "400": 190,
        "450": 185,
        "500": 180,
        "550": 175,
        "600": 170
      }
    },
    {
      "name": "Сталь 40X (Поковки диаметром или толщиной от 300 до 800 мм, КП275*)",
      "classId": "СЛ",
      "group": "Сталь легированная",
      "mark": "40Х",
      "rm": {
        "20": 530,
        "50": 520,
        "100": 520,
        "150": 510,
        "200": 500,
        "250": 500,
        "300": 500,
        "350": 451,
        "400": 392,
        "450": 334,
        "500": 334,
        "550": 334,
        "600": 334
      },
      "rp02": {
        "20": 275,
        "50": 265,
        "100": 265,
        "150": 255,
        "200": 245,
        "250": 235,
        "300": 235,
        "350": 236,
        "400": 216,
        "450": 196,
        "500": 157,
        "550": 157,
        "600": 157
      },
      "elongationA": {
        "20": 12,
        "50": 12,
        "100": 12,
        "150": 13,
        "200": 13,
        "250": 14,
        "300": 15,
        "350": 15,
        "400": 16,
        "450": 16,
        "500": 16,
        "550": 16,
        "600": 16
      },
      "reductionZ": {
        "20": 30,
        "50": 28,
        "100": 27,
        "150": 25,
        "200": 23,
        "250": 26,
        "300": 30,
        "350": 33,
        "400": 37,
        "450": 41,
        "500": 41,
        "550": 41,
        "600": 41
      },
      "thermalExpansionAlpha": {
        "20": 11.5,
        "50": 11.5,
        "100": 11.9,
        "150": 12.2,
        "200": 12.5,
        "250": 12.8,
        "300": 13.1,
        "350": 13.4,
        "400": 13.6,
        "450": 13.8,
        "500": 14,
        "550": 14.2,
        "600": 14.4
      },
      "elasticModulusE": {
        "20": 215,
        "50": 212,
        "100": 210,
        "150": 207,
        "200": 205,
        "250": 202,
        "300": 200,
        "350": 195,
        "400": 190,
        "450": 185,
        "500": 180,
        "550": 175,
        "600": 170
      }
    },
    {
      "name": "Сталь 40X (Поковки диаметром или толщиной до 800 мм, КП315*)",
      "classId": "СЛ",
      "group": "Сталь легированная",
      "mark": "40Х",
      "rm": {
        "20": 570,
        "50": 559,
        "100": 559,
        "150": 549,
        "200": 540,
        "250": 540,
        "300": 540,
        "350": 481,
        "400": 422,
        "450": 363,
        "500": 363,
        "550": 363,
        "600": 363
      },
      "rp02": {
        "20": 315,
        "50": 304,
        "100": 304,
        "150": 294,
        "200": 284,
        "250": 275,
        "300": 275,
        "350": 255,
        "400": 245,
        "450": 216,
        "500": 177,
        "550": 177,
        "600": 177
      },
      "elongationA": {
        "20": 11,
        "50": 11,
        "100": 11,
        "150": 12,
        "200": 12,
        "250": 13,
        "300": 14,
        "350": 14,
        "400": 15,
        "450": 15,
        "500": 15,
        "550": 15,
        "600": 15
      },
      "reductionZ": {
        "20": 30,
        "50": 28,
        "100": 27,
        "150": 25,
        "200": 23,
        "250": 26,
        "300": 30,
        "350": 33,
        "400": 37,
        "450": 41,
        "500": 41,
        "550": 41,
        "600": 41
      },
      "thermalExpansionAlpha": {
        "20": 11.5,
        "50": 11.5,
        "100": 11.9,
        "150": 12.2,
        "200": 12.5,
        "250": 12.8,
        "300": 13.1,
        "350": 13.4,
        "400": 13.6,
        "450": 13.8,
        "500": 14,
        "550": 14.2,
        "600": 14.4
      },
      "elasticModulusE": {
        "20": 215,
        "50": 212,
        "100": 210,
        "150": 207,
        "200": 205,
        "250": 202,
        "300": 200,
        "350": 195,
        "400": 190,
        "450": 185,
        "500": 180,
        "550": 175,
        "600": 170
      }
    },
    {
      "name": "Сталь 40X (Поковки диаметром до 500 мм, КП345*)",
      "classId": "СЛ",
      "group": "Сталь легированная",
      "mark": "40Х",
      "rm": {
        "20": 590,
        "50": 590,
        "100": 590,
        "150": 569,
        "200": 559,
        "250": 559,
        "300": 559,
        "350": 491,
        "400": 432,
        "450": 373,
        "500": 314,
        "550": 314,
        "600": 314
      },
      "rp02": {
        "20": 345,
        "50": 334,
        "100": 333,
        "150": 314,
        "200": 304,
        "250": 304,
        "300": 294,
        "350": 275,
        "400": 265,
        "450": 235,
        "500": 196,
        "550": 196,
        "600": 196
      },
      "elongationA": {
        "20": 11,
        "50": 11,
        "100": 11,
        "150": 12,
        "200": 12,
        "250": 13,
        "300": 14,
        "350": 14,
        "400": 15,
        "450": 15,
        "500": 15,
        "550": 15,
        "600": 15
      },
      "reductionZ": {
        "20": 30,
        "50": 28,
        "100": 27,
        "150": 25,
        "200": 23,
        "250": 26,
        "300": 30,
        "350": 33,
        "400": 37,
        "450": 41,
        "500": 41,
        "550": 41,
        "600": 41
      },
      "thermalExpansionAlpha": {
        "20": 11.5,
        "50": 11.5,
        "100": 11.9,
        "150": 12.2,
        "200": 12.5,
        "250": 12.8,
        "300": 13.1,
        "350": 13.4,
        "400": 13.6,
        "450": 13.8,
        "500": 14,
        "550": 14.2,
        "600": 14.4
      },
      "elasticModulusE": {
        "20": 215,
        "50": 212,
        "100": 210,
        "150": 207,
        "200": 205,
        "250": 202,
        "300": 200,
        "350": 195,
        "400": 190,
        "450": 185,
        "500": 180,
        "550": 175,
        "600": 170
      }
    },
    {
      "name": "Сталь 40X (Поковки диаметром до 500 мм, КП395*)",
      "classId": "СЛ",
      "group": "Сталь легированная",
      "mark": "40Х",
      "rm": {
        "20": 615,
        "50": 608,
        "100": 608,
        "150": 589,
        "200": 589,
        "250": 589,
        "300": 589,
        "350": 520,
        "400": 462,
        "450": 343,
        "500": 275,
        "550": 275,
        "600": 275
      },
      "rp02": {
        "20": 395,
        "50": 395,
        "100": 373,
        "150": 363,
        "200": 353,
        "250": 343,
        "300": 333,
        "350": 314,
        "400": 304,
        "450": 265,
        "500": 216,
        "550": 216,
        "600": 216
      },
      "elongationA": {
        "20": 11,
        "50": 11,
        "100": 11,
        "150": 12,
        "200": 12,
        "250": 13,
        "300": 14,
        "350": 14,
        "400": 15,
        "450": 15,
        "500": 15,
        "550": 15,
        "600": 15
      },
      "reductionZ": {
        "20": 30,
        "50": 28,
        "100": 27,
        "150": 25,
        "200": 23,
        "250": 26,
        "300": 30,
        "350": 33,
        "400": 37,
        "450": 41,
        "500": 41,
        "550": 41,
        "600": 41
      },
      "thermalExpansionAlpha": {
        "20": 11.5,
        "50": 11.5,
        "100": 11.9,
        "150": 12.2,
        "200": 12.5,
        "250": 12.8,
        "300": 13.1,
        "350": 13.4,
        "400": 13.6,
        "450": 13.8,
        "500": 14,
        "550": 14.2,
        "600": 14.4
      },
      "elasticModulusE": {
        "20": 215,
        "50": 212,
        "100": 210,
        "150": 207,
        "200": 205,
        "250": 202,
        "300": 200,
        "350": 195,
        "400": 190,
        "450": 185,
        "500": 180,
        "550": 175,
        "600": 170
      }
    },
    {
      "name": "Сталь 40X (Поковки диаметром до 300 мм, КП440*)",
      "classId": "СЛ",
      "group": "Сталь легированная",
      "mark": "40Х",
      "rm": {
        "20": 635,
        "50": 628,
        "100": 628,
        "150": 608,
        "200": 608,
        "250": 608,
        "300": 608,
        "350": 540,
        "400": 471,
        "450": 412,
        "500": 334,
        "550": 334,
        "600": 334
      },
      "rp02": {
        "20": 440,
        "50": 432,
        "100": 422,
        "150": 412,
        "200": 392,
        "250": 392,
        "300": 392,
        "350": 363,
        "400": 343,
        "450": 304,
        "500": 245,
        "550": 245,
        "600": 245
      },
      "elongationA": {
        "20": 11,
        "50": 11,
        "100": 11,
        "150": 12,
        "200": 12,
        "250": 13,
        "300": 14,
        "350": 14,
        "400": 15,
        "450": 15,
        "500": 15,
        "550": 15,
        "600": 15
      },
      "reductionZ": {
        "20": 30,
        "50": 28,
        "100": 27,
        "150": 25,
        "200": 23,
        "250": 26,
        "300": 30,
        "350": 33,
        "400": 37,
        "450": 41,
        "500": 41,
        "550": 41,
        "600": 41
      },
      "thermalExpansionAlpha": {
        "20": 11.5,
        "50": 11.5,
        "100": 11.9,
        "150": 12.2,
        "200": 12.5,
        "250": 12.8,
        "300": 13.1,
        "350": 13.4,
        "400": 13.6,
        "450": 13.8,
        "500": 14,
        "550": 14.2,
        "600": 14.4
      },
      "elasticModulusE": {
        "20": 215,
        "50": 212,
        "100": 210,
        "150": 207,
        "200": 205,
        "250": 202,
        "300": 200,
        "350": 195,
        "400": 190,
        "450": 185,
        "500": 180,
        "550": 175,
        "600": 170
      }
    },
    {
      "name": "Сталь 40X (Поковки диаметром до 300 мм, КП490*)",
      "classId": "СЛ",
      "group": "Сталь легированная",
      "mark": "40Х",
      "rm": {
        "20": 655,
        "50": 647,
        "100": 647,
        "150": 628,
        "200": 628,
        "250": 628,
        "300": 628,
        "350": 549,
        "400": 491,
        "450": 422,
        "500": 343,
        "550": 343,
        "600": 343
      },
      "rp02": {
        "20": 490,
        "50": 490,
        "100": 471,
        "150": 451,
        "200": 441,
        "250": 432,
        "300": 422,
        "350": 402,
        "400": 392,
        "450": 334,
        "500": 265,
        "550": 265,
        "600": 265
      },
      "elongationA": {
        "20": 11,
        "50": 11,
        "100": 11,
        "150": 12,
        "200": 12,
        "250": 13,
        "300": 14,
        "350": 14,
        "400": 15,
        "450": 15,
        "500": 15,
        "550": 15,
        "600": 15
      },
      "reductionZ": {
        "20": 30,
        "50": 28,
        "100": 27,
        "150": 25,
        "200": 23,
        "250": 26,
        "300": 30,
        "350": 33,
        "400": 37,
        "450": 41,
        "500": 41,
        "550": 41,
        "600": 41
      },
      "thermalExpansionAlpha": {
        "20": 11.5,
        "50": 11.5,
        "100": 11.9,
        "150": 12.2,
        "200": 12.5,
        "250": 12.8,
        "300": 13.1,
        "350": 13.4,
        "400": 13.6,
        "450": 13.8,
        "500": 14,
        "550": 14.2,
        "600": 14.4
      },
      "elasticModulusE": {
        "20": 215,
        "50": 212,
        "100": 210,
        "150": 207,
        "200": 205,
        "250": 202,
        "300": 200,
        "350": 195,
        "400": 190,
        "450": 185,
        "500": 180,
        "550": 175,
        "600": 170
      }
    },
    {
      "name": "Сталь 40X (Поковки диаметром до 100 мм, КП540*)",
      "classId": "СЛ",
      "group": "Сталь легированная",
      "mark": "40Х",
      "rm": {
        "20": 685,
        "50": 687,
        "100": 677,
        "150": 657,
        "200": 647,
        "250": 647,
        "300": 647,
        "350": 589,
        "400": 510,
        "450": 441,
        "500": 363,
        "550": 363,
        "600": 363
      },
      "rp02": {
        "20": 540,
        "50": 530,
        "100": 520,
        "150": 500,
        "200": 491,
        "250": 471,
        "300": 461,
        "350": 441,
        "400": 422,
        "450": 373,
        "500": 294,
        "550": 294,
        "600": 294
      },
      "elongationA": {
        "20": 11,
        "50": 11,
        "100": 11,
        "150": 12,
        "200": 12,
        "250": 13,
        "300": 14,
        "350": 14,
        "400": 15,
        "450": 15,
        "500": 15,
        "550": 15,
        "600": 15
      },
      "reductionZ": {
        "20": 45,
        "50": 42,
        "100": 40,
        "150": 37,
        "200": 34,
        "250": 39,
        "300": 45,
        "350": 49,
        "400": 55,
        "450": 61,
        "500": 61,
        "550": 61,
        "600": 61
      },
      "thermalExpansionAlpha": {
        "20": 11.5,
        "50": 11.5,
        "100": 11.9,
        "150": 12.2,
        "200": 12.5,
        "250": 12.8,
        "300": 13.1,
        "350": 13.4,
        "400": 13.6,
        "450": 13.8,
        "500": 14,
        "550": 14.2,
        "600": 14.4
      },
      "elasticModulusE": {
        "20": 215,
        "50": 212,
        "100": 210,
        "150": 207,
        "200": 205,
        "250": 202,
        "300": 200,
        "350": 195,
        "400": 190,
        "450": 185,
        "500": 180,
        "550": 175,
        "600": 170
      }
    },
    {
      "name": "Сталь 45Х (Поковки диаметром до 100 мм, КП315*)",
      "classId": "СЛ",
      "group": "Сталь легированная",
      "mark": "45Х",
      "rm": {
        "20": 570,
        "50": 559,
        "100": 559,
        "150": 540,
        "200": 540,
        "250": 540,
        "300": 540,
        "350": 481,
        "400": 363,
        "450": 363,
        "500": 294,
        "550": 294,
        "600": 294
      },
      "rp02": {
        "20": 315,
        "50": 304,
        "100": 294,
        "150": 294,
        "200": 284,
        "250": 275,
        "300": 265,
        "350": 255,
        "400": 245,
        "450": 216,
        "500": 177,
        "550": 177,
        "600": 177
      },
      "elongationA": {
        "20": 17,
        "50": 17,
        "100": 17,
        "150": 19,
        "200": 19,
        "250": 20,
        "300": 22,
        "350": 22,
        "400": 23,
        "450": 23,
        "500": 23,
        "550": 23,
        "600": 23
      },
      "reductionZ": {
        "20": 38,
        "50": 34,
        "100": 34,
        "150": 32,
        "200": 28,
        "250": 34,
        "300": 38,
        "350": 42,
        "400": 38,
        "450": 51,
        "500": 55,
        "550": 55,
        "600": 55
      },
      "thermalExpansionAlpha": {
        "20": 11.5,
        "50": 11.5,
        "100": 11.9,
        "150": 12.2,
        "200": 12.5,
        "250": 12.8,
        "300": 13.1,
        "350": 13.4,
        "400": 13.6,
        "450": 13.8,
        "500": 14,
        "550": 14.2,
        "600": 14.4
      },
      "elasticModulusE": {
        "20": 215,
        "50": 212,
        "100": 210,
        "150": 207,
        "200": 205,
        "250": 202,
        "300": 200,
        "350": 195,
        "400": 190,
        "450": 185,
        "500": 180,
        "550": 175,
        "600": 170
      }
    },
    {
      "name": "Сталь 45Х (Поковки диаметром от 300 до 800 мм, КП315*)",
      "classId": "СЛ",
      "group": "Сталь легированная",
      "mark": "45Х",
      "rm": {
        "20": 570,
        "50": 559,
        "100": 559,
        "150": 540,
        "200": 540,
        "250": 540,
        "300": 540,
        "350": 481,
        "400": 363,
        "450": 363,
        "500": 294,
        "550": 294,
        "600": 294
      },
      "rp02": {
        "20": 315,
        "50": 304,
        "100": 294,
        "150": 294,
        "200": 284,
        "250": 275,
        "300": 265,
        "350": 256,
        "400": 245,
        "450": 216,
        "500": 177,
        "550": 177,
        "600": 177
      },
      "elongationA": {
        "20": 11,
        "50": 11,
        "100": 11,
        "150": 12,
        "200": 12,
        "250": 13,
        "300": 14,
        "350": 14,
        "400": 15,
        "450": 15,
        "500": 15,
        "550": 15,
        "600": 15
      },
      "reductionZ": {
        "20": 30,
        "50": 27,
        "100": 27,
        "150": 25,
        "200": 22,
        "250": 27,
        "300": 30,
        "350": 33,
        "400": 30,
        "450": 40,
        "500": 43,
        "550": 43,
        "600": 43
      },
      "thermalExpansionAlpha": {
        "20": 11.5,
        "50": 11.5,
        "100": 11.9,
        "150": 12.2,
        "200": 12.5,
        "250": 12.8,
        "300": 13.1,
        "350": 13.4,
        "400": 13.6,
        "450": 13.8,
        "500": 14,
        "550": 14.2,
        "600": 14.4
      },
      "elasticModulusE": {
        "20": 215,
        "50": 212,
        "100": 210,
        "150": 207,
        "200": 205,
        "250": 202,
        "300": 200,
        "350": 195,
        "400": 190,
        "450": 185,
        "500": 180,
        "550": 175,
        "600": 170
      }
    },
    {
      "name": "Сталь 45Х (Поковки диаметром до 800 мм, КП345*)",
      "classId": "СЛ",
      "group": "Сталь легированная",
      "mark": "45Х",
      "rm": {
        "20": 590,
        "50": 579,
        "100": 579,
        "150": 559,
        "200": 559,
        "250": 559,
        "300": 559,
        "350": 491,
        "400": 373,
        "450": 373,
        "500": 304,
        "550": 304,
        "600": 304
      },
      "rp02": {
        "20": 345,
        "50": 334,
        "100": 324,
        "150": 314,
        "200": 304,
        "250": 304,
        "300": 294,
        "350": 275,
        "400": 265,
        "450": 235,
        "500": 186,
        "550": 186,
        "600": 186
      },
      "elongationA": {
        "20": 11,
        "50": 11,
        "100": 11,
        "150": 12,
        "200": 12,
        "250": 13,
        "300": 14,
        "350": 14,
        "400": 15,
        "450": 15,
        "500": 15,
        "550": 15,
        "600": 15
      },
      "reductionZ": {
        "20": 30,
        "50": 27,
        "100": 27,
        "150": 25,
        "200": 22,
        "250": 27,
        "300": 30,
        "350": 33,
        "400": 30,
        "450": 40,
        "500": 43,
        "550": 43,
        "600": 43
      },
      "thermalExpansionAlpha": {
        "20": 11.5,
        "50": 11.5,
        "100": 11.9,
        "150": 12.2,
        "200": 12.5,
        "250": 12.8,
        "300": 13.1,
        "350": 13.4,
        "400": 13.6,
        "450": 13.8,
        "500": 14,
        "550": 14.2,
        "600": 14.4
      },
      "elasticModulusE": {
        "20": 215,
        "50": 212,
        "100": 210,
        "150": 207,
        "200": 205,
        "250": 202,
        "300": 200,
        "350": 195,
        "400": 190,
        "450": 185,
        "500": 180,
        "550": 175,
        "600": 170
      }
    },
    {
      "name": "Сталь 45Х (Поковки диаметром от 100 до 500 мм, КП395*)",
      "classId": "СЛ",
      "group": "Сталь легированная",
      "mark": "45Х",
      "rm": {
        "20": 615,
        "50": 608,
        "100": 608,
        "150": 589,
        "200": 589,
        "250": 589,
        "300": 589,
        "350": 520,
        "400": 392,
        "450": 392,
        "500": 324,
        "550": 324,
        "600": 324
      },
      "rp02": {
        "20": 395,
        "50": 383,
        "100": 373,
        "150": 363,
        "200": 353,
        "250": 343,
        "300": 333,
        "350": 314,
        "400": 304,
        "450": 265,
        "500": 216,
        "550": 216,
        "600": 216
      },
      "elongationA": {
        "20": 11,
        "50": 11,
        "100": 11,
        "150": 12,
        "200": 12,
        "250": 13,
        "300": 14,
        "350": 14,
        "400": 15,
        "450": 15,
        "500": 15,
        "550": 15,
        "600": 15
      },
      "reductionZ": {
        "20": 30,
        "50": 27,
        "100": 27,
        "150": 25,
        "200": 22,
        "250": 27,
        "300": 30,
        "350": 33,
        "400": 30,
        "450": 40,
        "500": 43,
        "550": 43,
        "600": 43
      },
      "thermalExpansionAlpha": {
        "20": 11.5,
        "50": 11.5,
        "100": 11.9,
        "150": 12.2,
        "200": 12.5,
        "250": 12.8,
        "300": 13.1,
        "350": 13.4,
        "400": 13.6,
        "450": 13.8,
        "500": 14,
        "550": 14.2,
        "600": 14.4
      },
      "elasticModulusE": {
        "20": 215,
        "50": 212,
        "100": 210,
        "150": 207,
        "200": 205,
        "250": 202,
        "300": 200,
        "350": 195,
        "400": 190,
        "450": 185,
        "500": 180,
        "550": 175,
        "600": 170
      }
    },
    {
      "name": "Сталь 45Х (Поковки диаметром от 100 до 500 мм, КП440*)",
      "classId": "СЛ",
      "group": "Сталь легированная",
      "mark": "45Х",
      "rm": {
        "20": 635,
        "50": 628,
        "100": 628,
        "150": 608,
        "200": 608,
        "250": 608,
        "300": 608,
        "350": 540,
        "400": 402,
        "450": 402,
        "500": 334,
        "550": 334,
        "600": 334
      },
      "rp02": {
        "20": 440,
        "50": 432,
        "100": 422,
        "150": 412,
        "200": 392,
        "250": 392,
        "300": 373,
        "350": 353,
        "400": 343,
        "450": 294,
        "500": 245,
        "550": 245,
        "600": 0
      },
      "elongationA": {
        "20": 11,
        "50": 11,
        "100": 11,
        "150": 12,
        "200": 12,
        "250": 13,
        "300": 14,
        "350": 14,
        "400": 15,
        "450": 15,
        "500": 15,
        "550": 15,
        "600": 15
      },
      "reductionZ": {
        "20": 30,
        "50": 27,
        "100": 27,
        "150": 25,
        "200": 22,
        "250": 27,
        "300": 30,
        "350": 33,
        "400": 30,
        "450": 40,
        "500": 43,
        "550": 43,
        "600": 43
      },
      "thermalExpansionAlpha": {
        "20": 11.5,
        "50": 11.5,
        "100": 11.9,
        "150": 12.2,
        "200": 12.5,
        "250": 12.8,
        "300": 13.1,
        "350": 13.4,
        "400": 13.6,
        "450": 13.8,
        "500": 14,
        "550": 14.2,
        "600": 14.4
      },
      "elasticModulusE": {
        "20": 215,
        "50": 212,
        "100": 210,
        "150": 207,
        "200": 205,
        "250": 202,
        "300": 200,
        "350": 195,
        "400": 190,
        "450": 185,
        "500": 180,
        "550": 175,
        "600": 170
      }
    },
    {
      "name": "Сталь 45Х (Поковки диаметром до 300 мм, КП490*)",
      "classId": "СЛ",
      "group": "Сталь легированная",
      "mark": "45Х",
      "rm": {
        "20": 650,
        "50": 647,
        "100": 647,
        "150": 618,
        "200": 618,
        "250": 618,
        "300": 618,
        "350": 559,
        "400": 422,
        "450": 422,
        "500": 343,
        "550": 343,
        "600": 343
      },
      "rp02": {
        "20": 490,
        "50": 471,
        "100": 461,
        "150": 461,
        "200": 441,
        "250": 432,
        "300": 412,
        "350": 402,
        "400": 383,
        "450": 333,
        "500": 275,
        "550": 275,
        "600": 275
      },
      "elongationA": {
        "20": 11,
        "50": 11,
        "100": 11,
        "150": 12,
        "200": 12,
        "250": 13,
        "300": 14,
        "350": 14,
        "400": 15,
        "450": 15,
        "500": 15,
        "550": 15,
        "600": 15
      },
      "reductionZ": {
        "20": 30,
        "50": 27,
        "100": 27,
        "150": 25,
        "200": 22,
        "250": 27,
        "300": 30,
        "350": 33,
        "400": 30,
        "450": 40,
        "500": 43,
        "550": 43,
        "600": 43
      },
      "thermalExpansionAlpha": {
        "20": 11.5,
        "50": 11.5,
        "100": 11.9,
        "150": 12.2,
        "200": 12.5,
        "250": 12.8,
        "300": 13.1,
        "350": 13.4,
        "400": 13.6,
        "450": 13.8,
        "500": 14,
        "550": 14.2,
        "600": 14.4
      },
      "elasticModulusE": {
        "20": 215,
        "50": 212,
        "100": 210,
        "150": 207,
        "200": 205,
        "250": 202,
        "300": 200,
        "350": 195,
        "400": 190,
        "450": 185,
        "500": 180,
        "550": 175,
        "600": 170
      }
    },
    {
      "name": "Сталь 45Х (Поковки диаметром от 100 до 300 мм, КП540*)",
      "classId": "СЛ",
      "group": "Сталь легированная",
      "mark": "45Х",
      "rm": {
        "20": 685,
        "50": 677,
        "100": 677,
        "150": 647,
        "200": 647,
        "250": 647,
        "300": 647,
        "350": 559,
        "400": 441,
        "450": 441,
        "500": 353,
        "550": 353,
        "600": 353
      },
      "rp02": {
        "20": 540,
        "50": 520,
        "100": 510,
        "150": 510,
        "200": 491,
        "250": 471,
        "300": 451,
        "350": 441,
        "400": 422,
        "450": 373,
        "500": 304,
        "550": 304,
        "600": 304
      },
      "elongationA": {
        "20": 11,
        "50": 11,
        "100": 11,
        "150": 12,
        "200": 12,
        "250": 13,
        "300": 14,
        "350": 14,
        "400": 15,
        "450": 15,
        "500": 15,
        "550": 15,
        "600": 15
      },
      "reductionZ": {
        "20": 30,
        "50": 27,
        "100": 27,
        "150": 25,
        "200": 22,
        "250": 27,
        "300": 30,
        "350": 33,
        "400": 30,
        "450": 40,
        "500": 43,
        "550": 43,
        "600": 43
      },
      "thermalExpansionAlpha": {
        "20": 11.5,
        "50": 11.5,
        "100": 11.9,
        "150": 12.2,
        "200": 12.5,
        "250": 12.8,
        "300": 13.1,
        "350": 13.4,
        "400": 13.6,
        "450": 13.8,
        "500": 14,
        "550": 14.2,
        "600": 14.4
      },
      "elasticModulusE": {
        "20": 215,
        "50": 212,
        "100": 210,
        "150": 207,
        "200": 205,
        "250": 202,
        "300": 200,
        "350": 195,
        "400": 190,
        "450": 185,
        "500": 180,
        "550": 175,
        "600": 170
      }
    },
    {
      "name": "Сталь 45Х (Поковки диаметром до 100 мм, КП590*)",
      "classId": "СЛ",
      "group": "Сталь легированная",
      "mark": "45Х",
      "rm": {
        "20": 735,
        "50": 716,
        "100": 716,
        "150": 697,
        "200": 697,
        "250": 697,
        "300": 697,
        "350": 618,
        "400": 471,
        "450": 471,
        "500": 383,
        "550": 383,
        "600": 383
      },
      "rp02": {
        "20": 590,
        "50": 569,
        "100": 549,
        "150": 549,
        "200": 530,
        "250": 520,
        "300": 500,
        "350": 481,
        "400": 461,
        "450": 402,
        "500": 333,
        "550": 333,
        "600": 333
      },
      "elongationA": {
        "20": 11,
        "50": 11,
        "100": 11,
        "150": 12,
        "200": 12,
        "250": 13,
        "300": 14,
        "350": 14,
        "400": 15,
        "450": 15,
        "500": 15,
        "550": 15,
        "600": 15
      },
      "reductionZ": {
        "20": 30,
        "50": 27,
        "100": 27,
        "150": 25,
        "200": 22,
        "250": 27,
        "300": 30,
        "350": 33,
        "400": 30,
        "450": 40,
        "500": 43,
        "550": 43,
        "600": 43
      },
      "thermalExpansionAlpha": {
        "20": 11.5,
        "50": 11.5,
        "100": 11.9,
        "150": 12.2,
        "200": 12.5,
        "250": 12.8,
        "300": 13.1,
        "350": 13.4,
        "400": 13.6,
        "450": 13.8,
        "500": 14,
        "550": 14.2,
        "600": 14.4
      },
      "elasticModulusE": {
        "20": 215,
        "50": 212,
        "100": 210,
        "150": 207,
        "200": 205,
        "250": 202,
        "300": 200,
        "350": 195,
        "400": 190,
        "450": 185,
        "500": 180,
        "550": 175,
        "600": 170
      }
    },
    {
      "name": "Сталь 45Х (Поковки диаметром до 100 мм, КП640*)",
      "classId": "СЛ",
      "group": "Сталь легированная",
      "mark": "45Х",
      "rm": {
        "20": 785,
        "50": 765,
        "100": 765,
        "150": 746,
        "200": 746,
        "250": 746,
        "300": 746,
        "350": 647,
        "400": 491,
        "450": 491,
        "500": 402,
        "550": 402,
        "600": 402
      },
      "rp02": {
        "20": 640,
        "50": 618,
        "100": 598,
        "150": 579,
        "200": 569,
        "250": 569,
        "300": 549,
        "350": 510,
        "400": 491,
        "450": 441,
        "500": 343,
        "550": 343,
        "600": 343
      },
      "elongationA": {
        "20": 11,
        "50": 11,
        "100": 11,
        "150": 12,
        "200": 12,
        "250": 13,
        "300": 14,
        "350": 14,
        "400": 15,
        "450": 15,
        "500": 15,
        "550": 15,
        "600": 15
      },
      "reductionZ": {
        "20": 30,
        "50": 27,
        "100": 27,
        "150": 25,
        "200": 22,
        "250": 27,
        "300": 30,
        "350": 33,
        "400": 30,
        "450": 43,
        "500": 43,
        "550": 43,
        "600": 43
      },
      "thermalExpansionAlpha": {
        "20": 11.5,
        "50": 11.5,
        "100": 11.9,
        "150": 12.2,
        "200": 12.5,
        "250": 12.8,
        "300": 13.1,
        "350": 13.4,
        "400": 13.6,
        "450": 13.8,
        "500": 14,
        "550": 14.2,
        "600": 14.4
      },
      "elasticModulusE": {
        "20": 215,
        "50": 212,
        "100": 210,
        "150": 207,
        "200": 205,
        "250": 202,
        "300": 200,
        "350": 195,
        "400": 190,
        "450": 185,
        "500": 180,
        "550": 175,
        "600": 170
      }
    },
    {
      "name": "Сталь 45Х (Прутки и полосы диаметром или толщиной до 80 мм)",
      "classId": "СЛ",
      "group": "Сталь легированная",
      "mark": "45Х",
      "rm": {
        "20": 1030,
        "50": 1000,
        "100": 1000,
        "150": 981,
        "200": 981,
        "250": 981,
        "300": 981,
        "350": 844,
        "400": 638,
        "450": 638,
        "500": 530,
        "550": 530,
        "600": 530
      },
      "rp02": {
        "20": 834,
        "50": 804,
        "100": 785,
        "150": 755,
        "200": 746,
        "250": 746,
        "300": 716,
        "350": 667,
        "400": 638,
        "450": 579,
        "500": 451,
        "550": 451,
        "600": 451
      },
      "elongationA": {
        "20": 9,
        "50": 9,
        "100": 9,
        "150": 10,
        "200": 10,
        "250": 11,
        "300": 12,
        "350": 12,
        "400": 12,
        "450": 12,
        "500": 12,
        "550": 12,
        "600": 12
      },
      "reductionZ": {
        "20": 45,
        "50": 40,
        "100": 40,
        "150": 37,
        "200": 33,
        "250": 40,
        "300": 45,
        "350": 49,
        "400": 45,
        "450": 60,
        "500": 64,
        "550": 64,
        "600": 64
      },
      "thermalExpansionAlpha": {
        "20": 11.5,
        "50": 11.5,
        "100": 11.9,
        "150": 12.2,
        "200": 12.5,
        "250": 12.8,
        "300": 13.1,
        "350": 13.4,
        "400": 13.6,
        "450": 13.8,
        "500": 14,
        "550": 14.2,
        "600": 14.4
      },
      "elasticModulusE": {
        "20": 215,
        "50": 212,
        "100": 210,
        "150": 207,
        "200": 205,
        "250": 202,
        "300": 200,
        "350": 195,
        "400": 190,
        "450": 185,
        "500": 180,
        "550": 175,
        "600": 170
      }
    },
    {
      "name": "Сталь 45Х (Прутки и полосы диаметром или толщиной от 80 до 150 мм)",
      "classId": "СЛ",
      "group": "Сталь легированная",
      "mark": "45Х",
      "rm": {
        "20": 1030,
        "50": 1000,
        "100": 1000,
        "150": 981,
        "200": 981,
        "250": 981,
        "300": 981,
        "350": 844,
        "400": 638,
        "450": 638,
        "500": 530,
        "550": 530,
        "600": 530
      },
      "rp02": {
        "20": 834,
        "50": 804,
        "100": 785,
        "150": 755,
        "200": 746,
        "250": 746,
        "300": 716,
        "350": 667,
        "400": 638,
        "450": 579,
        "500": 451,
        "550": 451,
        "600": 451
      },
      "elongationA": {
        "20": 7,
        "50": 7,
        "100": 7,
        "150": 8,
        "200": 8,
        "250": 9,
        "300": 9,
        "350": 9,
        "400": 9,
        "450": 9,
        "500": 9,
        "550": 9,
        "600": 9
      },
      "reductionZ": {
        "20": 40,
        "50": 36,
        "100": 36,
        "150": 33,
        "200": 29,
        "250": 36,
        "300": 40,
        "350": 44,
        "400": 40,
        "450": 53,
        "500": 57,
        "550": 57,
        "600": 57
      },
      "thermalExpansionAlpha": {
        "20": 11.5,
        "50": 11.5,
        "100": 11.9,
        "150": 12.2,
        "200": 12.5,
        "250": 12.8,
        "300": 13.1,
        "350": 13.4,
        "400": 13.6,
        "450": 13.8,
        "500": 14,
        "550": 14.2,
        "600": 14.4
      },
      "elasticModulusE": {
        "20": 215,
        "50": 212,
        "100": 210,
        "150": 207,
        "200": 205,
        "250": 202,
        "300": 200,
        "350": 195,
        "400": 190,
        "450": 185,
        "500": 180,
        "550": 175,
        "600": 170
      }
    },
    {
      "name": "Сталь 45Х (Прутки и полосы диаметром или толщиной от 150 до 250 мм)",
      "classId": "СЛ",
      "group": "Сталь легированная",
      "mark": "45Х",
      "rm": {
        "20": 1030,
        "50": 1000,
        "100": 1000,
        "150": 981,
        "200": 981,
        "250": 981,
        "300": 981,
        "350": 844,
        "400": 638,
        "450": 638,
        "500": 530,
        "550": 530,
        "600": 530
      },
      "rp02": {
        "20": 834,
        "50": 804,
        "100": 785,
        "150": 755,
        "200": 746,
        "250": 746,
        "300": 716,
        "350": 667,
        "400": 638,
        "450": 579,
        "500": 451,
        "550": 451,
        "600": 451
      },
      "elongationA": {
        "20": 6,
        "50": 6,
        "100": 6,
        "150": 7,
        "200": 7,
        "250": 7,
        "300": 8,
        "350": 8,
        "400": 8,
        "450": 8,
        "500": 8,
        "550": 8,
        "600": 8
      },
      "reductionZ": {
        "20": 35,
        "50": 31,
        "100": 31,
        "150": 29,
        "200": 26,
        "250": 31,
        "300": 35,
        "350": 38,
        "400": 35,
        "450": 47,
        "500": 50,
        "550": 50,
        "600": 50
      },
      "thermalExpansionAlpha": {
        "20": 11.5,
        "50": 11.5,
        "100": 11.9,
        "150": 12.2,
        "200": 12.5,
        "250": 12.8,
        "300": 13.1,
        "350": 13.4,
        "400": 13.6,
        "450": 13.8,
        "500": 14,
        "550": 14.2,
        "600": 14.4
      },
      "elasticModulusE": {
        "20": 215,
        "50": 212,
        "100": 210,
        "150": 207,
        "200": 205,
        "250": 202,
        "300": 200,
        "350": 195,
        "400": 190,
        "450": 185,
        "500": 180,
        "550": 175,
        "600": 170
      }
    },
    {
      "name": "Сталь 12ХМ (Листы толщиной от 4 до 6 мм)",
      "classId": "СЛ",
      "group": "Сталь легированная",
      "mark": "12ХМ",
      "rm": {
        "20": 441,
        "50": 432,
        "100": 432,
        "150": 432,
        "200": 432,
        "250": 432,
        "300": 432,
        "350": 402,
        "400": 373,
        "450": 333,
        "500": 294,
        "550": 294,
        "600": 294
      },
      "rp02": {
        "20": 235,
        "50": 235,
        "100": 235,
        "150": 235,
        "200": 226,
        "250": 226,
        "300": 226,
        "350": 206,
        "400": 196,
        "450": 186,
        "500": 177,
        "550": 177,
        "600": 177
      },
      "elongationA": {
        "20": 22,
        "50": 21,
        "100": 21,
        "150": 19,
        "200": 18,
        "250": 16,
        "300": 14,
        "350": 14,
        "400": 14,
        "450": 14,
        "500": 14,
        "550": 14,
        "600": 14
      },
      "reductionZ": {
        "20": 50,
        "50": 50,
        "100": 50,
        "150": 50,
        "200": 50,
        "250": 50,
        "300": 50,
        "350": 50,
        "400": 55,
        "450": 55,
        "500": 55,
        "550": 55,
        "600": 55
      },
      "thermalExpansionAlpha": {
        "20": 11.5,
        "50": 11.5,
        "100": 11.9,
        "150": 12.2,
        "200": 12.5,
        "250": 12.8,
        "300": 13.1,
        "350": 13.4,
        "400": 13.6,
        "450": 13.8,
        "500": 14,
        "550": 14.2,
        "600": 14.4
      },
      "elasticModulusE": {
        "20": 210,
        "50": 207,
        "100": 205,
        "150": 202,
        "200": 200,
        "250": 197,
        "300": 195,
        "350": 190,
        "400": 185,
        "450": 180,
        "500": 175,
        "550": 170,
        "600": 165
      }
    },
    {
      "name": "Сталь 12ХМ (Листы толщиной от 60 до 130 мм)",
      "classId": "СЛ",
      "group": "Сталь легированная",
      "mark": "12ХМ",
      "rm": {
        "20": 441,
        "50": 432,
        "100": 432,
        "150": 432,
        "200": 432,
        "250": 432,
        "300": 432,
        "350": 402,
        "400": 373,
        "450": 333,
        "500": 294,
        "550": 294,
        "600": 294
      },
      "rp02": {
        "20": 235,
        "50": 235,
        "100": 235,
        "150": 235,
        "200": 226,
        "250": 226,
        "300": 216,
        "350": 206,
        "400": 196,
        "450": 147,
        "500": 177,
        "550": 177,
        "600": 177
      },
      "elongationA": {
        "20": 18,
        "50": 17,
        "100": 17,
        "150": 15,
        "200": 15,
        "250": 13,
        "300": 11,
        "350": 11,
        "400": 11,
        "450": 11,
        "500": 11,
        "550": 11,
        "600": 11
      },
      "reductionZ": {
        "20": 32,
        "50": 33,
        "100": 33,
        "150": 31,
        "200": 29,
        "250": 29,
        "300": 28,
        "350": 28,
        "400": 31,
        "450": 31,
        "500": 31,
        "550": 31,
        "600": 31
      },
      "thermalExpansionAlpha": {
        "20": 11.5,
        "50": 11.5,
        "100": 11.9,
        "150": 12.2,
        "200": 12.5,
        "250": 12.8,
        "300": 13.1,
        "350": 13.4,
        "400": 13.6,
        "450": 13.8,
        "500": 14,
        "550": 14.2,
        "600": 14.4
      },
      "elasticModulusE": {
        "20": 210,
        "50": 207,
        "100": 205,
        "150": 202,
        "200": 200,
        "250": 197,
        "300": 195,
        "350": 190,
        "400": 185,
        "450": 180,
        "500": 175,
        "550": 170,
        "600": 165
      }
    },
    {
