Repository: s1wex69/pnae-steel-handbook

Проекты для блоков T123 Tilda
=============================

Лимит Tilda: ~100 000 байт на один блок T123.
Один файл не влезает — поэтому каждый проект разбит на несколько файлов блок-NN.html.

Сборка:
  npm run build:tilda-t123

Папки:
  01-spravochnik/
  02-kalkulyator-vnutrennee-davlenie/
  03-kalkulyator-naruzhnoe-davlenie/

В каждой папке откройте ИНСТРУКЦИЯ.txt и вставляйте блоки по порядку в T123.

Альтернатива (1 блок iframe): npm run build:tilda → папка tilda-hosted/

File: tilda-t123/_build/03-kalkulyator-naruzhnoe-davlenie/data/pnae-steel-properties.json (part 6 of 17)
{
  "source": "ПНАЭ физмех свойства.xlsx",
  "standard": "ПНАЭ Г-7-002-86",
  "temperaturesC": [
      "name": "Сталь 15ХМ (Трубы бесшовные горячекатаные наружным диаметром от 10 до 465 мм с толщиной стенки от 2 до 32 мм)",
      "classId": "СЛ",
      "group": "Сталь легированная",
      "mark": "15ХМ",
      "rm": {
        "20": 441,
        "50": 441,
        "100": 431,
        "150": 431,
        "200": 421,
        "250": 421,
        "300": 412,
        "350": 392,
        "400": 372,
        "450": 343,
        "500": 294,
        "550": 294,
        "600": 294
      },
      "rp02": {
        "20": 226,
        "50": 226,
        "100": 226,
        "150": 226,
        "200": 226,
        "250": 226,
        "300": 216,
        "350": 206,
        "400": 196,
        "450": 191,
        "500": 186,
        "550": 186,
        "600": 186
      },
      "elongationA": {
        "20": 20,
        "50": 20,
        "100": 20,
        "150": 20,
        "200": 20,
        "250": 19,
        "300": 19,
        "350": 18,
        "400": 18,
        "450": 17,
        "500": 16,
        "550": 16,
        "600": 16
      },
      "reductionZ": {
        "20": 45,
        "50": 45,
        "100": 45,
        "150": 45,
        "200": 45,
        "250": 45,
        "300": 45,
        "350": 45,
        "400": 45,
        "450": 50,
        "500": 50,
        "550": 50,
        "600": 50
      },
      "thermalExpansionAlpha": {
        "20": 11.5,
        "50": 11.5,
        "100": 11.9,
        "150": 12.2,
        "200": 12.5,
        "250": 12.8,
        "300": 13.1,
        "350": 13.4,
        "400": 13.6,
        "450": 13.8,
        "500": 14,
        "550": 14.2,
        "600": 14.4
      },
      "elasticModulusE": {
        "20": 210,
        "50": 207,
        "100": 205,
        "150": 202,
        "200": 200,
        "250": 197,
        "300": 195,
        "350": 190,
        "400": 185,
        "450": 180,
        "500": 175,
        "550": 170,
        "600": 165
      }
    },
    {
      "name": "Сталь 15ХМ (Поковки толщиной или диаметром от 100 до 300 мм, КП195*)",
      "classId": "СЛ",
      "group": "Сталь легированная",
      "mark": "15ХМ",
      "rm": {
        "20": 390,
        "50": 390,
        "100": 390,
        "150": 383,
        "200": 383,
        "250": 373,
        "300": 363,
        "350": 363,
        "400": 363,
        "450": 353,
        "500": 314,
        "550": 314,
        "600": 314
      },
      "rp02": {
        "20": 195,
        "50": 195,
        "100": 195,
        "150": 195,
        "200": 195,
        "250": 195,
        "300": 186,
        "350": 177,
        "400": 167,
        "450": 137,
        "500": 127,
        "550": 127,
        "600": 127
      },
      "elongationA": {
        "20": 23,
        "50": 23,
        "100": 23,
        "150": 23,
        "200": 23,
        "250": 22,
        "300": 22,
        "350": 21,
        "400": 21,
        "450": 20,
        "500": 18,
        "550": 18,
        "600": 18
      },
      "reductionZ": {
        "20": 50,
        "50": 50,
        "100": 50,
        "150": 50,
        "200": 50,
        "250": 50,
        "300": 50,
        "350": 50,
        "400": 50,
        "450": 55,
        "500": 55,
        "550": 55,
        "600": 55
      },
      "thermalExpansionAlpha": {
        "20": 11.5,
        "50": 11.5,
        "100": 11.9,
        "150": 12.2,
        "200": 12.5,
        "250": 12.8,
        "300": 13.1,
        "350": 13.4,
        "400": 13.6,
        "450": 13.8,
        "500": 14,
        "550": 14.2,
        "600": 14.4
      },
      "elasticModulusE": {
        "20": 210,
        "50": 207,
        "100": 205,
        "150": 202,
        "200": 200,
        "250": 197,
        "300": 195,
        "350": 190,
        "400": 185,
        "450": 180,
        "500": 175,
        "550": 170,
        "600": 165
      }
    },
    {
      "name": "Сталь 15ХМ (Поковки толщиной или диаметром от 100 до 300 мм, КП215*)",
      "classId": "СЛ",
      "group": "Сталь легированная",
      "mark": "15ХМ",
      "rm": {
        "20": 430,
        "50": 430,
        "100": 430,
        "150": 422,
        "200": 422,
        "250": 412,
        "300": 402,
        "350": 402,
        "400": 402,
        "450": 392,
        "500": 343,
        "550": 343,
        "600": 343
      },
      "rp02": {
        "20": 215,
        "50": 215,
        "100": 215,
        "150": 215,
        "200": 215,
        "250": 215,
        "300": 206,
        "350": 196,
        "400": 186,
        "450": 147,
        "500": 147,
        "550": 147,
        "600": 147
      },
      "elongationA": {
        "20": 20,
        "50": 20,
        "100": 20,
        "150": 20,
        "200": 20,
        "250": 19,
        "300": 19,
        "350": 18,
        "400": 18,
        "450": 17,
        "500": 16,
        "550": 16,
        "600": 16
      },
      "reductionZ": {
        "20": 48,
        "50": 48,
        "100": 48,
        "150": 48,
        "200": 48,
        "250": 48,
        "300": 48,
        "350": 48,
        "400": 48,
        "450": 53,
        "500": 53,
        "550": 53,
        "600": 53
      },
      "thermalExpansionAlpha": {
        "20": 11.5,
        "50": 11.5,
        "100": 11.9,
        "150": 12.2,
        "200": 12.5,
        "250": 12.8,
        "300": 13.1,
        "350": 13.4,
        "400": 13.6,
        "450": 13.8,
        "500": 14,
        "550": 14.2,
        "600": 14.4
      },
      "elasticModulusE": {
        "20": 210,
        "50": 207,
        "100": 205,
        "150": 202,
        "200": 200,
        "250": 197,
        "300": 195,
        "350": 190,
        "400": 185,
        "450": 180,
        "500": 175,
        "550": 170,
        "600": 165
      }
    },
    {
      "name": "Сталь 15ХМ (Поковки толщиной или диаметром до 300 мм, КП245*)",
      "classId": "СЛ",
      "group": "Сталь легированная",
      "mark": "15ХМ",
      "rm": {
        "20": 470,
        "50": 470,
        "100": 470,
        "150": 461,
        "200": 461,
        "250": 451,
        "300": 441,
        "350": 441,
        "400": 441,
        "450": 432,
        "500": 373,
        "550": 373,
        "600": 373
      },
      "rp02": {
        "20": 245,
        "50": 245,
        "100": 245,
        "150": 245,
        "200": 245,
        "250": 245,
        "300": 235,
        "350": 226,
        "400": 216,
        "450": 167,
        "500": 167,
        "550": 167,
        "600": 167
      },
      "elongationA": {
        "20": 19,
        "50": 19,
        "100": 19,
        "150": 19,
        "200": 19,
        "250": 18,
        "300": 18,
        "350": 17,
        "400": 17,
        "450": 16,
        "500": 15,
        "550": 15,
        "600": 15
      },
      "reductionZ": {
        "20": 42,
        "50": 42,
        "100": 42,
        "150": 42,
        "200": 42,
        "250": 42,
        "300": 42,
        "350": 42,
        "400": 42,
        "450": 46,
        "500": 46,
        "550": 46,
        "600": 46
      },
      "thermalExpansionAlpha": {
        "20": 11.5,
        "50": 11.5,
        "100": 11.9,
        "150": 12.2,
        "200": 12.5,
        "250": 12.8,
        "300": 13.1,
        "350": 13.4,
        "400": 13.6,
        "450": 13.8,
        "500": 14,
        "550": 14.2,
        "600": 14.4
      },
      "elasticModulusE": {
        "20": 210,
        "50": 207,
        "100": 205,
        "150": 202,
        "200": 200,
        "250": 197,
        "300": 195,
        "350": 190,
        "400": 185,
        "450": 180,
        "500": 175,
        "550": 170,
        "600": 165
      }
    },
    {
      "name": "Сталь 15ХМ (Поковки толщиной или диаметром до 500 мм, КП275*)",
      "classId": "СЛ",
      "group": "Сталь легированная",
      "mark": "15ХМ",
      "rm": {
        "20": 530,
        "50": 530,
        "100": 530,
        "150": 520,
        "200": 520,
        "250": 510,
        "300": 500,
        "350": 500,
        "400": 500,
        "450": 491,
        "500": 422,
        "550": 422,
        "600": 422
      },
      "rp02": {
        "20": 275,
        "50": 275,
        "100": 275,
        "150": 275,
        "200": 275,
        "250": 275,
        "300": 265,
        "350": 255,
        "400": 235,
        "450": 196,
        "500": 196,
        "550": 196,
        "600": 196
      },
      "elongationA": {
        "20": 15,
        "50": 15,
        "100": 15,
        "150": 15,
        "200": 15,
        "250": 14,
        "300": 14,
        "350": 13,
        "400": 13,
        "450": 13,
        "500": 12,
        "550": 12,
        "600": 12
      },
      "reductionZ": {
        "20": 32,
        "50": 32,
        "100": 32,
        "150": 32,
        "200": 32,
        "250": 32,
        "300": 32,
        "350": 32,
        "400": 32,
        "450": 35,
        "500": 35,
        "550": 35,
        "600": 35
      },
      "thermalExpansionAlpha": {
        "20": 11.5,
        "50": 11.5,
        "100": 11.9,
        "150": 12.2,
        "200": 12.5,
        "250": 12.8,
        "300": 13.1,
        "350": 13.4,
        "400": 13.6,
        "450": 13.8,
        "500": 14,
        "550": 14.2,
        "600": 14.4
      },
      "elasticModulusE": {
        "20": 210,
        "50": 207,
        "100": 205,
        "150": 202,
        "200": 200,
        "250": 197,
        "300": 195,
        "350": 190,
        "400": 185,
        "450": 180,
        "500": 175,
        "550": 170,
        "600": 165
      }
    },
    {
      "name": "Сталь 15ХМ (Поковки толщиной или диаметром до 100 мм, КП315*)",
      "classId": "СЛ",
      "group": "Сталь легированная",
      "mark": "15ХМ",
      "rm": {
        "20": 570,
        "50": 569,
        "100": 569,
        "150": 559,
        "200": 559,
        "250": 540,
        "300": 530,
        "350": 530,
        "400": 530,
        "450": 510,
        "500": 451,
        "550": 451,
        "600": 451
      },
      "rp02": {
        "20": 315,
        "50": 314,
        "100": 314,
        "150": 314,
        "200": 314,
        "250": 314,
        "300": 304,
        "350": 284,
        "400": 275,
        "450": 216,
        "500": 216,
        "550": 216,
        "600": 216
      },
      "elongationA": {
        "20": 15,
        "50": 15,
        "100": 15,
        "150": 15,
        "200": 15,
        "250": 14,
        "300": 14,
        "350": 13,
        "400": 13,
        "450": 13,
        "500": 12,
        "550": 12,
        "600": 12
      },
      "reductionZ": {
        "20": 32,
        "50": 32,
        "100": 32,
        "150": 32,
        "200": 32,
        "250": 32,
        "300": 32,
        "350": 32,
        "400": 32,
        "450": 35,
        "500": 35,
        "550": 35,
        "600": 35
      },
      "thermalExpansionAlpha": {
        "20": 11.5,
        "50": 11.5,
        "100": 11.9,
        "150": 12.2,
        "200": 12.5,
        "250": 12.8,
        "300": 13.1,
        "350": 13.4,
        "400": 13.6,
        "450": 13.8,
        "500": 14,
        "550": 14.2,
        "600": 14.4
      },
      "elasticModulusE": {
        "20": 210,
        "50": 207,
        "100": 205,
        "150": 202,
        "200": 200,
        "250": 197,
        "300": 195,
        "350": 190,
        "400": 185,
        "450": 180,
        "500": 175,
        "550": 170,
        "600": 165
      }
    },
    {
      "name": "Сталь 15ХМ (Поковки толщиной или диаметром до 300 мм, КП345*)",
      "classId": "СЛ",
      "group": "Сталь легированная",
      "mark": "15ХМ",
      "rm": {
        "20": 590,
        "50": 589,
        "100": 589,
        "150": 579,
        "200": 579,
        "250": 559,
        "300": 549,
        "350": 549,
        "400": 549,
        "450": 530,
        "500": 461,
        "550": 461,
        "600": 461
      },
      "rp02": {
        "20": 345,
        "50": 343,
        "100": 343,
        "150": 343,
        "200": 343,
        "250": 343,
        "300": 323,
        "350": 314,
        "400": 294,
        "450": 235,
        "500": 235,
        "550": 235,
        "600": 235
      },
      "elongationA": {
        "20": 15,
        "50": 15,
        "100": 15,
        "150": 15,
        "200": 15,
        "250": 14,
        "300": 14,
        "350": 13,
        "400": 13,
        "450": 13,
        "500": 12,
        "550": 12,
        "600": 12
      },
      "reductionZ": {
        "20": 32,
        "50": 32,
        "100": 32,
        "150": 32,
        "200": 32,
        "250": 32,
        "300": 32,
        "350": 32,
        "400": 32,
        "450": 35,
        "500": 35,
        "550": 35,
        "600": 35
      },
      "thermalExpansionAlpha": {
        "20": 11.5,
        "50": 11.5,
        "100": 11.9,
        "150": 12.2,
        "200": 12.5,
        "250": 12.8,
        "300": 13.1,
        "350": 13.4,
        "400": 13.6,
        "450": 13.8,
        "500": 14,
        "550": 14.2,
        "600": 14.4
      },
      "elasticModulusE": {
        "20": 210,
        "50": 207,
        "100": 205,
        "150": 202,
        "200": 200,
        "250": 197,
        "300": 195,
        "350": 190,
        "400": 185,
        "450": 180,
        "500": 175,
        "550": 170,
        "600": 165
      }
    },
    {
      "name": "Сталь 15ХМ (Поковки толщиной или диаметром до 100 мм, КП395*)",
      "classId": "СЛ",
      "group": "Сталь легированная",
      "mark": "15ХМ",
      "rm": {
        "20": 615,
        "50": 615,
        "100": 615,
        "150": 608,
        "200": 608,
        "250": 589,
        "300": 579,
        "350": 579,
        "400": 579,
        "450": 559,
        "500": 481,
        "550": 481,
        "600": 481
      },
      "rp02": {
        "20": 395,
        "50": 395,
        "100": 395,
        "150": 395,
        "200": 395,
        "250": 395,
        "300": 373,
        "350": 353,
        "400": 343,
        "450": 275,
        "500": 275,
        "550": 275,
        "600": 275
      },
      "elongationA": {
        "20": 15,
        "50": 15,
        "100": 15,
        "150": 15,
        "200": 15,
        "250": 14,
        "300": 14,
        "350": 13,
        "400": 13,
        "450": 13,
        "500": 12,
        "550": 12,
        "600": 12
      },
      "reductionZ": {
        "20": 32,
        "50": 32,
        "100": 32,
        "150": 32,
        "200": 32,
        "250": 32,
        "300": 32,
        "350": 32,
        "400": 32,
        "450": 35,
        "500": 35,
        "550": 35,
        "600": 35
      },
      "thermalExpansionAlpha": {
        "20": 11.5,
        "50": 11.5,
        "100": 11.9,
        "150": 12.2,
        "200": 12.5,
        "250": 12.8,
        "300": 13.1,
        "350": 13.4,
        "400": 13.6,
        "450": 13.8,
        "500": 14,
        "550": 14.2,
        "600": 14.4
      },
      "elasticModulusE": {
        "20": 210,
        "50": 207,
        "100": 205,
        "150": 202,
        "200": 200,
        "250": 197,
        "300": 195,
        "350": 190,
        "400": 185,
        "450": 180,
        "500": 175,
        "550": 170,
        "600": 165
      }
    },
    {
      "name": "Сталь 15ХМ (Поковки толщиной или диаметром до 100 мм, КП440*)",
      "classId": "СЛ",
      "group": "Сталь легированная",
      "mark": "15ХМ",
      "rm": {
        "20": 635,
        "50": 635,
        "100": 635,
        "150": 628,
        "200": 628,
        "250": 608,
        "300": 598,
        "350": 598,
        "400": 598,
        "450": 579,
        "500": 491,
        "550": 491,
        "600": 491
      },
      "rp02": {
        "20": 440,
        "50": 440,
        "100": 440,
        "150": 440,
        "200": 440,
        "250": 440,
        "300": 422,
        "350": 402,
        "400": 383,
        "450": 304,
        "500": 304,
        "550": 304,
        "600": 304
      },
      "elongationA": {
        "20": 15,
        "50": 15,
        "100": 15,
        "150": 15,
        "200": 15,
        "250": 14,
        "300": 14,
        "350": 13,
        "400": 13,
        "450": 13,
        "500": 12,
        "550": 12,
        "600": 12
      },
      "reductionZ": {
        "20": 32,
        "50": 32,
        "100": 32,
        "150": 32,
        "200": 32,
        "250": 32,
        "300": 32,
        "350": 32,
        "400": 32,
        "450": 35,
        "500": 35,
        "550": 35,
        "600": 35
      },
      "thermalExpansionAlpha": {
        "20": 11.5,
        "50": 11.5,
        "100": 11.9,
        "150": 12.2,
        "200": 12.5,
        "250": 12.8,
        "300": 13.1,
        "350": 13.4,
        "400": 13.6,
        "450": 13.8,
        "500": 14,
        "550": 14.2,
        "600": 14.4
      },
      "elasticModulusE": {
        "20": 210,
        "50": 207,
        "100": 205,
        "150": 202,
        "200": 200,
        "250": 197,
        "300": 195,
        "350": 190,
        "400": 185,
        "450": 180,
        "500": 175,
        "550": 170,
        "600": 165
      }
    },
    {
      "name": "Сталь 15ХМ (Поковки толщиной или диаметром до 100 мм, КП490*)",
      "classId": "СЛ",
      "group": "Сталь легированная",
      "mark": "15ХМ",
      "rm": {
        "20": 655,
        "50": 655,
        "100": 655,
        "150": 647,
        "200": 647,
        "250": 628,
        "300": 618,
        "350": 618,
        "400": 618,
        "450": 598,
        "500": 491,
        "550": 491,
        "600": 491
      },
      "rp02": {
        "20": 490,
        "50": 490,
        "100": 490,
        "150": 490,
        "200": 490,
        "250": 490,
        "300": 471,
        "350": 451,
        "400": 422,
        "450": 343,
        "500": 343,
        "550": 343,
        "600": 343
      },
      "elongationA": {
        "20": 15,
        "50": 15,
        "100": 15,
        "150": 15,
        "200": 15,
        "250": 14,
        "300": 14,
        "350": 13,
        "400": 13,
        "450": 13,
        "500": 12,
        "550": 12,
        "600": 12
      },
      "reductionZ": {
        "20": 32,
        "50": 32,
        "100": 32,
        "150": 32,
        "200": 32,
        "250": 32,
        "300": 32,
        "350": 32,
        "400": 32,
        "450": 35,
        "500": 35,
        "550": 35,
        "600": 35
      },
      "thermalExpansionAlpha": {
        "20": 11.5,
        "50": 11.5,
        "100": 11.9,
        "150": 12.2,
        "200": 12.5,
        "250": 12.8,
        "300": 13.1,
        "350": 13.4,
        "400": 13.6,
        "450": 13.8,
        "500": 14,
        "550": 14.2,
        "600": 14.4
      },
      "elasticModulusE": {
        "20": 210,
        "50": 207,
        "100": 205,
        "150": 202,
        "200": 200,
        "250": 197,
        "300": 195,
        "350": 190,
        "400": 185,
        "450": 180,
        "500": 175,
        "550": 170,
        "600": 165
      }
    },
    {
      "name": "Сталь 20ХМ (Поковки толщиной до 100 мм, КП345*)",
      "classId": "СЛ",
      "group": "Сталь легированная",
      "mark": "20ХМ",
      "rm": {
        "20": 590,
        "50": 579,
        "100": 579,
        "150": 569,
        "200": 569,
        "250": 559,
        "300": 559,
        "350": 559,
        "400": 559,
        "450": 500,
        "500": 461,
        "550": 451,
        "600": 451
      },
      "rp02": {
        "20": 345,
        "50": 345,
        "100": 345,
        "150": 345,
        "200": 333,
        "250": 333,
        "300": 333,
        "350": 333,
        "400": 333,
        "450": 304,
        "500": 284,
        "550": 265,
        "600": 265
      },
      "elongationA": {
        "20": 18,
        "50": 17,
        "100": 16,
        "150": 15,
        "200": 14,
        "250": 14,
        "300": 14,
        "350": 14,
        "400": 14,
        "450": 14,
        "500": 14,
        "550": 14,
        "600": 14
      },
      "reductionZ": {
        "20": 45,
        "50": 44,
        "100": 43,
        "150": 42,
        "200": 41,
        "250": 40,
        "300": 40,
        "350": 40,
        "400": 40,
        "450": 40,
        "500": 40,
        "550": 40,
        "600": 40
      },
      "thermalExpansionAlpha": {
        "20": 11.5,
        "50": 11.5,
        "100": 11.9,
        "150": 12.2,
        "200": 12.5,
        "250": 12.8,
        "300": 13.1,
        "350": 13.4,
        "400": 13.6,
        "450": 13.8,
        "500": 14,
        "550": 14.2,
        "600": 14.4
      },
      "elasticModulusE": {
        "20": 210,
        "50": 207,
        "100": 205,
        "150": 202,
        "200": 200,
        "250": 197,
        "300": 195,
        "350": 190,
        "400": 185,
        "450": 180,
        "500": 175,
        "550": 170,
        "600": 165
      }
    },
    {
      "name": "Сталь 20ХМ (Поковки толщиной до 50 мм, КП395*)",
      "classId": "СЛ",
      "group": "Сталь легированная",
      "mark": "20ХМ",
      "rm": {
        "20": 615,
        "50": 608,
        "100": 608,
        "150": 598,
        "200": 598,
        "250": 589,
        "300": 589,
        "350": 589,
        "400": 589,
        "450": 481,
        "500": 471,
        "550": 471,
        "600": 471
      },
      "rp02": {
        "20": 395,
        "50": 395,
        "100": 395,
        "150": 395,
        "200": 383,
        "250": 383,
        "300": 383,
        "350": 383,
        "400": 343,
        "450": 323,
        "500": 304,
        "550": 304,
        "600": 304
      },
      "elongationA": {
        "20": 17,
        "50": 16,
        "100": 15,
        "150": 14,
        "200": 13,
        "250": 13,
        "300": 13,
        "350": 13,
        "400": 13,
        "450": 13,
        "500": 13,
        "550": 13,
        "600": 13
      },
      "reductionZ": {
        "20": 45,
        "50": 44,
        "100": 43,
        "150": 42,
        "200": 41,
        "250": 40,
        "300": 40,
        "350": 40,
        "400": 40,
        "450": 45,
        "500": 45,
        "550": 45,
        "600": 45
      },
      "thermalExpansionAlpha": {
        "20": 11.5,
        "50": 11.5,
        "100": 11.9,
        "150": 12.2,
        "200": 12.5,
        "250": 12.8,
        "300": 13.1,
        "350": 13.4,
        "400": 13.6,
        "450": 13.8,
        "500": 14,
        "550": 14.2,
        "600": 14.4
      },
      "elasticModulusE": {
        "20": 210,
        "50": 207,
        "100": 205,
        "150": 202,
        "200": 200,
        "250": 197,
        "300": 195,
        "350": 190,
        "400": 185,
        "450": 180,
        "500": 175,
        "550": 170,
        "600": 165
      }
    },
    {
      "name": "Сталь 20ХМА (Поковки и листы толщиной от 150 до 300 мм, КП345*)",
      "classId": "СЛ",
      "group": "Сталь легированная",
      "mark": "20ХМА",
      "rm": {
        "20": 590,
        "50": 576,
        "100": 544,
        "150": 520,
        "200": 484,
        "250": 452,
        "300": 440,
        "350": 392,
        "400": 356,
        "450": 323,
        "500": 288,
        "550": 288,
        "600": 288
      },
      "rp02": {
        "20": 345,
        "50": 345,
        "100": 339,
        "150": 333,
        "200": 323,
        "250": 316,
        "300": 304,
        "350": 294,
        "400": 294,
        "450": 268,
        "500": 248,
        "550": 248,
        "600": 248
      },
      "elongationA": {
        "20": 16,
        "50": 15,
        "100": 14,
        "150": 13,
        "200": 12,
        "250": 12,
        "300": 12,
        "350": 12,
        "400": 12,
        "450": 12,
        "500": 12,
        "550": 12,
        "600": 12
      },
      "reductionZ": {
        "20": 40,
        "50": 39,
        "100": 38,
        "150": 37,
        "200": 36,
        "250": 36,
        "300": 36,
        "350": 36,
        "400": 36,
        "450": 36,
        "500": 40,
        "550": 40,
        "600": 40
      },
      "thermalExpansionAlpha": {
        "20": 11.5,
        "50": 11.5,
        "100": 11.9,
        "150": 12.2,
        "200": 12.5,
        "250": 12.8,
        "300": 13.1,
        "350": 13.4,
        "400": 13.6,
        "450": 13.8,
        "500": 14,
        "550": 14.2,
        "600": 14.4
      },
      "elasticModulusE": {
        "20": 210,
        "50": 207,
        "100": 205,
        "150": 202,
        "200": 200,
        "250": 197,
        "300": 195,
        "350": 190,
        "400": 185,
        "450": 180,
        "500": 175,
        "550": 170,
        "600": 165
      }
    },
    {
      "name": "Сталь 20ХМА (Поковки и листы толщиной до 150 мм, КП440*)",
      "classId": "СЛ",
      "group": "Сталь легированная",
      "mark": "20ХМА",
      "rm": {
        "20": 635,
        "50": 628,
        "100": 628,
        "150": 618,
        "200": 588,
        "250": 540,
        "300": 516,
        "350": 490,
        "400": 460,
        "450": 420,
        "500": 380,
        "550": 380,
        "600": 380
      },
      "rp02": {
        "20": 440,
        "50": 440,
        "100": 440,
        "150": 435,
        "200": 428,
        "250": 420,
        "300": 402,
        "350": 392,
        "400": 372,
        "450": 348,
        "500": 323,
        "550": 323,
        "600": 323
      },
      "elongationA": {
        "20": 14,
        "50": 13,
        "100": 12,
        "150": 11,
        "200": 10,
        "250": 10,
        "300": 10,
        "350": 10,
        "400": 10,
        "450": 10,
        "500": 10,
        "550": 10,
        "600": 10
      },
      "reductionZ": {
        "20": 40,
        "50": 39,
        "100": 38,
        "150": 37,
        "200": 36,
        "250": 36,
        "300": 36,
        "350": 36,
        "400": 36,
        "450": 36,
        "500": 40,
        "550": 40,
        "600": 40
      },
      "thermalExpansionAlpha": {
        "20": 11.5,
        "50": 11.5,
        "100": 11.9,
        "150": 12.2,
        "200": 12.5,
        "250": 12.8,
        "300": 13.1,
        "350": 13.4,
        "400": 13.6,
        "450": 13.8,
        "500": 14,
        "550": 14.2,
        "600": 14.4
      },
      "elasticModulusE": {
        "20": 210,
        "50": 207,
        "100": 205,
        "150": 202,
        "200": 200,
        "250": 197,
        "300": 195,
        "350": 190,
        "400": 185,
        "450": 180,
        "500": 175,
        "550": 170,
        "600": 165
      }
    },
    {
      "name": "Сталь 20ХМЛ (Отливки)",
      "classId": "СЛ",
      "group": "Сталь легированная",
      "mark": "20ХМЛ",
      "rm": {
        "20": 500,
        "50": 490,
        "100": 480,
        "150": 475,
        "200": 470,
        "250": 460,
        "300": 450,
        "350": 440,
        "400": 430,
        "450": 425,
        "500": 410,
        "550": 410,
        "600": 410
      },
      "rp02": {
        "20": 400,
        "50": 395,
        "100": 390,
        "150": 385,
        "200": 380,
        "250": 370,
        "300": 360,
        "350": 350,
        "400": 340,
        "450": 323,
        "500": 323,
        "550": 323,
        "600": 323
      },
      "elongationA": {
        "20": 15,
        "50": 15,
        "100": 15,
        "150": 15,
        "200": 15,
        "250": 15,
        "300": 15,
        "350": 15,
        "400": 15,
        "450": 15,
        "500": 15,
        "550": 15,
        "600": 15
      },
      "reductionZ": {
        "20": 27,
        "50": 28,
        "100": 30,
        "150": 32,
        "200": 35,
        "250": 40,
        "300": 52,
        "350": 55,
        "400": 55,
        "450": 55,
        "500": 55,
        "550": 55,
        "600": 55
      },
      "thermalExpansionAlpha": {
        "20": 11.5,
        "50": 11.5,
        "100": 11.9,
        "150": 12.2,
        "200": 12.5,
        "250": 12.8,
        "300": 13.1,
        "350": 13.4,
        "400": 13.6,
        "450": 13.8,
        "500": 14,
        "550": 14.2,
        "600": 14.4
      },
      "elasticModulusE": {
        "20": 210,
        "50": 207,
        "100": 205,
        "150": 202,
        "200": 200,
        "250": 197,
        "300": 195,
        "350": 190,
        "400": 185,
        "450": 180,
        "500": 175,
        "550": 170,
        "600": 165
      }
    },
    {
      "name": "Сталь 20ХМФЛ (Отливки)",
      "classId": "СЛ",
      "group": "Сталь легированная",
      "mark": "20ХМФЛ",
      "rm": {
        "20": 491,
        "50": 491,
        "100": 491,
        "150": 491,
        "200": 491,
        "250": 485,
        "300": 480,
        "350": 480,
        "400": 461,
        "450": 452,
        "500": 400,
        "550": 400,
        "600": 400
      },
      "rp02": {
        "20": 314,
        "50": 314,
        "100": 314,
        "150": 314,
        "200": 290,
        "250": 280,
        "300": 270,
        "350": 270,
        "400": 270,
        "450": 270,
        "500": 270,
        "550": 270,
        "600": 270
      },
      "elongationA": {
        "20": 15,
        "50": 18,
        "100": 17,
        "150": 16,
        "200": 16,
        "250": 16,
        "300": 16,
        "350": 16,
        "400": 16,
        "450": 16,
        "500": 16,
        "550": 16,
        "600": 16
      },
      "reductionZ": {
        "20": 30,
        "50": 30,
        "100": 28,
        "150": 28,
        "200": 32,
        "250": 33,
        "300": 34,
        "350": 34,
        "400": 34,
        "450": 34,
        "500": 34,
        "550": 34,
        "600": 34
      },
      "thermalExpansionAlpha": {
        "20": 11.5,
        "50": 11.5,
        "100": 11.9,
        "150": 12.2,
        "200": 12.5,
        "250": 12.8,
        "300": 13.1,
        "350": 13.4,
        "400": 13.6,
        "450": 13.8,
        "500": 14,
        "550": 14.2,
        "600": 14.4
      },
      "elasticModulusE": {
        "20": 210,
        "50": 207,
        "100": 205,
        "150": 202,
        "200": 200,
        "250": 197,
        "300": 195,
        "350": 190,
        "400": 185,
        "450": 180,
        "500": 175,
        "550": 170,
        "600": 165
      }
    },
    {
      "name": "Сталь 20ХМФЛ (Прутки и полосы толщиной или диаметром до 80 мм)",
      "classId": "СЛ",
      "group": "Сталь легированная",
      "mark": "20ХМФЛ",
      "rm": {
        "20": 932,
        "50": 903,
        "100": 893,
        "150": 863,
        "200": 853,
        "250": 824,
        "300": 814,
        "350": 736,
        "400": 736,
        "450": 736,
        "500": 638,
        "550": 638,
        "600": 638
      },
      "rp02": {
        "20": 736,
        "50": 736,
        "100": 706,
        "150": 687,
        "200": 677,
        "250": 657,
        "300": 647,
        "350": 628,
        "400": 598,
        "450": 559,
        "500": 510,
        "550": 510,
        "600": 510
      },
      "elongationA": {
        "20": 11,
        "50": 11,
        "100": 11,
        "150": 11,
        "200": 12,
        "250": 12,
        "300": 12,
        "350": 12,
        "400": 12,
        "450": 12,
        "500": 12,
        "550": 12,
        "600": 12
      },
      "reductionZ": {
        "20": 45,
        "50": 44,
        "100": 44,
        "150": 44,
        "200": 44,
        "250": 44,
        "300": 44,
        "350": 44,
        "400": 44,
        "450": 44,
        "500": 44,
        "550": 44,
        "600": 44
      },
      "thermalExpansionAlpha": {
        "20": 11.5,
        "50": 11.5,
        "100": 11.9,
        "150": 12.2,
        "200": 12.5,
        "250": 12.8,
        "300": 13.1,
        "350": 13.4,
        "400": 13.6,
        "450": 13.8,
        "500": 14,
        "550": 14.2,
        "600": 14.4
      },
      "elasticModulusE": {
        "20": 210,
        "50": 207,
        "100": 205,
        "150": 202,
        "200": 200,
        "250": 197,
        "300": 195,
        "350": 190,
        "400": 185,
        "450": 180,
        "500": 175,
        "550": 170,
        "600": 165
      }
    },
    {
      "name": "Сталь 20ХМФЛ (Прутки и полосы толщиной или диаметром от 80 до 150 мм)",
      "classId": "СЛ",
      "group": "Сталь легированная",
      "mark": "20ХМФЛ",
      "rm": {
        "20": 932,
        "50": 903,
        "100": 893,
        "150": 863,
        "200": 853,
        "250": 824,
        "300": 814,
        "350": 736,
        "400": 736,
        "450": 736,
        "500": 638,
        "550": 638,
        "600": 638
      },
      "rp02": {
        "20": 736,
        "50": 736,
        "100": 706,
        "150": 687,
        "200": 677,
        "250": 657,
        "300": 647,
        "350": 628,
        "400": 598,
        "450": 559,
        "500": 510,
        "550": 510,
        "600": 510
      },
      "elongationA": {
        "20": 9,
        "50": 9,
        "100": 9,
        "150": 9,
        "200": 10,
        "250": 10,
        "300": 10,
        "350": 10,
        "400": 10,
        "450": 10,
        "500": 10,
        "550": 10,
        "600": 10
      },
      "reductionZ": {
        "20": 40,
        "50": 39,
        "100": 39,
        "150": 39,
        "200": 39,
        "250": 39,
        "300": 39,
        "350": 39,
        "400": 39,
        "450": 39,
        "500": 39,
        "550": 39,
        "600": 39
      },
      "thermalExpansionAlpha": {
        "20": 11.5,
        "50": 11.5,
        "100": 11.9,
        "150": 12.2,
        "200": 12.5,
        "250": 12.8,
        "300": 13.1,
        "350": 13.4,
        "400": 13.6,
        "450": 13.8,
        "500": 14,
        "550": 14.2,
        "600": 14.4
      },
      "elasticModulusE": {
        "20": 210,
        "50": 207,
        "100": 205,
        "150": 202,
        "200": 200,
        "250": 197,
        "300": 195,
        "350": 190,
        "400": 185,
        "450": 180,
        "500": 175,
        "550": 170,
        "600": 165
      }
    },
    {
      "name": "Сталь 20ХМФЛ (Прутки и полосы толщиной или диаметром от 150 до 250 мм)",
      "classId": "СЛ",
      "group": "Сталь легированная",
      "mark": "20ХМФЛ",
      "rm": {
        "20": 932,
        "50": 903,
        "100": 893,
        "150": 863,
        "200": 853,
        "250": 824,
        "300": 814,
        "350": 736,
        "400": 736,
        "450": 736,
        "500": 638,
        "550": 638,
        "600": 638
      },
      "rp02": {
        "20": 736,
        "50": 736,
        "100": 706,
        "150": 687,
        "200": 677,
        "250": 651,
        "300": 647,
        "350": 628,
        "400": 598,
        "450": 559,
        "500": 510,
        "550": 510,
        "600": 510
      },
      "elongationA": {
        "20": 8,
        "50": 8,
        "100": 8,
        "150": 8,
        "200": 9,
        "250": 9,
        "300": 9,
        "350": 9,
        "400": 9,
        "450": 9,
        "500": 9,
        "550": 9,
        "600": 9
      },
      "reductionZ": {
        "20": 35,
        "50": 34,
        "100": 34,
        "150": 34,
        "200": 34,
        "250": 34,
        "300": 34,
        "350": 34,
        "400": 34,
        "450": 34,
        "500": 34,
        "550": 34,
        "600": 34
      },
      "thermalExpansionAlpha": {
        "20": 11.5,
        "50": 11.5,
        "100": 11.9,
        "150": 12.2,
        "200": 12.5,
        "250": 12.8,
        "300": 13.1,
        "350": 13.4,
        "400": 13.6,
        "450": 13.8,
        "500": 14,
        "550": 14.2,
        "600": 14.4
      },
      "elasticModulusE": {
        "20": 210,
        "50": 207,
        "100": 205,
        "150": 202,
        "200": 200,
        "250": 197,
        "300": 195,
        "350": 190,
        "400": 185,
        "450": 180,
        "500": 175,
        "550": 170,
        "600": 165
      }
    },
    {
      "name": "Сталь 30ХМА (Трубы наружным диаметром от 25 до 710 мм с толщиной стенки от 2,5 до 50 мм)",
      "classId": "СЛ",
      "group": "Сталь легированная",
      "mark": "30ХМА",
      "rm": {
        "20": 589,
        "50": 569,
        "100": 559,
        "150": 540,
        "200": 530,
        "250": 530,
        "300": 530,
        "350": 520,
        "400": 510,
        "450": 432,
        "500": 402,
        "550": 402,
        "600": 402
      },
      "rp02": {
        "20": 392,
        "50": 392,
        "100": 373,
        "150": 343,
        "200": 324,
        "250": 324,
        "300": 324,
        "350": 314,
        "400": 314,
        "450": 294,
        "500": 294,
        "550": 294,
        "600": 294
      },
      "elongationA": {
        "20": 13,
        "50": 13,
        "100": 13,
        "150": 13,
        "200": 13,
        "250": 13,
        "300": 15,
        "350": 15,
        "400": 15,
        "450": 15,
        "500": 15,
        "550": 15,
        "600": 15
      },
      "reductionZ": {},
      "thermalExpansionAlpha": {
        "20": 11.5,
        "50": 11.5,
        "100": 11.9,
        "150": 12.2,
        "200": 12.5,
        "250": 12.8,
        "300": 13.1,
        "350": 13.4,
        "400": 13.6,
        "450": 13.8,
        "500": 14,
        "550": 14.2,
        "600": 14.4
      },
      "elasticModulusE": {
        "20": 215,
        "50": 212,
        "100": 210,
        "150": 207,
        "200": 205,
        "250": 202,
        "300": 200,
        "350": 195,
        "400": 190,
        "450": 185,
        "500": 180,
        "550": 175,
        "600": 170
      }
    },
    {
      "name": "Сталь 30ХМА (Заготовки крепежных деталей толщиной или диаметром до 100 мм, КП395*)",
      "classId": "СЛ",
      "group": "Сталь легированная",
      "mark": "30ХМА",
      "rm": {
        "20": 618,
        "50": 608,
        "100": 598,
        "150": 589,
        "200": 559,
        "250": 549,
        "300": 540,
        "350": 540,
        "400": 530,
        "450": 471,
        "500": 422,
        "550": 422,
        "600": 422
      },
      "rp02": {
        "20": 395,
        "50": 395,
        "100": 373,
        "150": 353,
        "200": 323,
        "250": 323,
        "300": 323,
        "350": 314,
        "400": 314,
        "450": 294,
        "500": 275,
        "550": 275,
        "600": 275
      },
      "elongationA": {
        "20": 15,
        "50": 15,
        "100": 15,
        "150": 15,
        "200": 16,
        "250": 16,
        "300": 16,
        "350": 16,
        "400": 16,
        "450": 16,
        "500": 16,
        "550": 16,
        "600": 16
      },
      "reductionZ": {
        "20": 40,
        "50": 40,
        "100": 40,
        "150": 40,
        "200": 40,
        "250": 40,
        "300": 40,
        "350": 40,
        "400": 40,
        "450": 40,
        "500": 40,
        "550": 40,
        "600": 40
      },
      "thermalExpansionAlpha": {
        "20": 11.5,
        "50": 11.5,
        "100": 11.9,
        "150": 12.2,
        "200": 12.5,
        "250": 12.8,
        "300": 13.1,
        "350": 13.4,
        "400": 13.6,
        "450": 13.8,
        "500": 14,
        "550": 14.2,
        "600": 14.4
      },
      "elasticModulusE": {
        "20": 215,
        "50": 212,
        "100": 210,
        "150": 207,
        "200": 205,
        "250": 202,
        "300": 200,
        "350": 195,
        "400": 190,
        "450": 185,
        "500": 180,
        "550": 175,
        "600": 170
      }
    },
    {
      "name": "Сталь 30ХМА (Заготовки крепежных деталей толщиной или диаметром до 300 мм, КП440*)",
      "classId": "СЛ",
      "group": "Сталь легированная",
      "mark": "30ХМА",
      "rm": {
        "20": 491,
        "50": 482,
        "100": 474,
        "150": 467,
        "200": 443,
        "250": 435,
        "300": 428,
        "350": 428,
        "400": 429,
        "450": 374,
        "500": 333,
        "550": 333,
        "600": 333
      },
      "rp02": {
        "20": 440,
        "50": 425,
        "100": 415,
        "150": 390,
