Repository: s1wex69/pnae-steel-handbook

Проекты для блоков T123 Tilda
=============================

Лимит Tilda: ~100 000 байт на один блок T123.
Один файл не влезает — поэтому каждый проект разбит на несколько файлов блок-NN.html.

Сборка:
  npm run build:tilda-t123

Папки:
  01-spravochnik/
  02-kalkulyator-vnutrennee-davlenie/
  03-kalkulyator-naruzhnoe-davlenie/

В каждой папке откройте ИНСТРУКЦИЯ.txt и вставляйте блоки по порядку в T123.

Альтернатива (1 блок iframe): npm run build:tilda → папка tilda-hosted/

File: tilda-t123/_build/03-kalkulyator-naruzhnoe-davlenie/data/pnae-steel-properties.json (part 9 of 17)
{
  "source": "ПНАЭ физмех свойства.xlsx",
  "standard": "ПНАЭ Г-7-002-86",
  "temperaturesC": [
        "250": 37,
        "300": 37,
        "350": 37,
        "400": 37,
        "450": 37,
        "500": 37,
        "550": 37,
        "600": 37
      },
      "thermalExpansionAlpha": {
        "20": 11.5,
        "50": 11.5,
        "100": 11.9,
        "150": 12.2,
        "200": 12.5,
        "250": 12.8,
        "300": 13.1,
        "350": 13.4,
        "400": 13.6,
        "450": 13.8,
        "500": 14,
        "550": 14.2,
        "600": 14.4
      },
      "elasticModulusE": {
        "20": 215,
        "50": 212,
        "100": 210,
        "150": 207,
        "200": 205,
        "250": 202,
        "300": 200,
        "350": 195,
        "400": 190,
        "450": 185,
        "500": 180,
        "550": 175,
        "600": 170
      }
    },
    {
      "name": "Сталь 30ХГСА (Поковки диаметром до 100 мм, КП685*)",
      "classId": "СЛ",
      "group": "Сталь легированная",
      "mark": "30ХГСА",
      "rm": {
        "20": 835,
        "50": 824,
        "100": 795,
        "150": 785,
        "200": 785,
        "250": 785,
        "300": 785,
        "350": 785,
        "400": 785,
        "450": 785,
        "500": 785,
        "550": 785,
        "600": 785
      },
      "rp02": {
        "20": 685,
        "50": 685,
        "100": 657,
        "150": 628,
        "200": 628,
        "250": 628,
        "300": 628,
        "350": 628,
        "400": 628,
        "450": 628,
        "500": 628,
        "550": 628,
        "600": 628
      },
      "elongationA": {
        "20": 13,
        "50": 13,
        "100": 13,
        "150": 11,
        "200": 11,
        "250": 11,
        "300": 11,
        "350": 11,
        "400": 11,
        "450": 11,
        "500": 11,
        "550": 11,
        "600": 11
      },
      "reductionZ": {
        "20": 40,
        "50": 39,
        "100": 39,
        "150": 37,
        "200": 37,
        "250": 37,
        "300": 37,
        "350": 37,
        "400": 37,
        "450": 37,
        "500": 37,
        "550": 37,
        "600": 37
      },
      "thermalExpansionAlpha": {
        "20": 11.5,
        "50": 11.5,
        "100": 11.9,
        "150": 12.2,
        "200": 12.5,
        "250": 12.8,
        "300": 13.1,
        "350": 13.4,
        "400": 13.6,
        "450": 13.8,
        "500": 14,
        "550": 14.2,
        "600": 14.4
      },
      "elasticModulusE": {
        "20": 215,
        "50": 212,
        "100": 210,
        "150": 207,
        "200": 205,
        "250": 202,
        "300": 200,
        "350": 195,
        "400": 190,
        "450": 185,
        "500": 180,
        "550": 175,
        "600": 170
      }
    },
    {
      "name": "Сталь 30ХГСА (Штамповки, прутки и полосы диаметром или толщиной до 80 мм)",
      "classId": "СЛ",
      "group": "Сталь легированная",
      "mark": "30ХГСА",
      "rm": {
        "20": 1080,
        "50": 1060,
        "100": 1020,
        "150": 1010,
        "200": 1010,
        "250": 1010,
        "300": 1010,
        "350": 1010,
        "400": 1010,
        "450": 1010,
        "500": 1010,
        "550": 1010,
        "600": 1010
      },
      "rp02": {
        "20": 834,
        "50": 834,
        "100": 795,
        "150": 755,
        "200": 755,
        "250": 755,
        "300": 755,
        "350": 755,
        "400": 755,
        "450": 755,
        "500": 755,
        "550": 755,
        "600": 755
      },
      "elongationA": {
        "20": 10,
        "50": 10,
        "100": 10,
        "150": 9,
        "200": 9,
        "250": 9,
        "300": 9,
        "350": 9,
        "400": 9,
        "450": 9,
        "500": 9,
        "550": 9,
        "600": 9
      },
      "reductionZ": {
        "20": 45,
        "50": 44,
        "100": 43,
        "150": 42,
        "200": 42,
        "250": 42,
        "300": 42,
        "350": 42,
        "400": 42,
        "450": 42,
        "500": 42,
        "550": 42,
        "600": 42
      },
      "thermalExpansionAlpha": {
        "20": 11.5,
        "50": 11.5,
        "100": 11.9,
        "150": 12.2,
        "200": 12.5,
        "250": 12.8,
        "300": 13.1,
        "350": 13.4,
        "400": 13.6,
        "450": 13.8,
        "500": 14,
        "550": 14.2,
        "600": 14.4
      },
      "elasticModulusE": {
        "20": 215,
        "50": 212,
        "100": 210,
        "150": 207,
        "200": 205,
        "250": 202,
        "300": 200,
        "350": 195,
        "400": 190,
        "450": 185,
        "500": 180,
        "550": 175,
        "600": 170
      }
    },
    {
      "name": "Сталь 30ХГСА (Штамповки, прутки и полосы диаметром или толщиной от 80 до 150 мм)",
      "classId": "СЛ",
      "group": "Сталь легированная",
      "mark": "30ХГСА",
      "rm": {
        "20": 1080,
        "50": 1060,
        "100": 1020,
        "150": 1010,
        "200": 1010,
        "250": 1010,
        "300": 1010,
        "350": 1010,
        "400": 1010,
        "450": 1010,
        "500": 1010,
        "550": 1010,
        "600": 1010
      },
      "rp02": {
        "20": 834,
        "50": 834,
        "100": 795,
        "150": 755,
        "200": 755,
        "250": 755,
        "300": 755,
        "350": 755,
        "400": 755,
        "450": 755,
        "500": 755,
        "550": 755,
        "600": 755
      },
      "elongationA": {
        "20": 8,
        "50": 8,
        "100": 8,
        "150": 7,
        "200": 7,
        "250": 7,
        "300": 7,
        "350": 7,
        "400": 7,
        "450": 7,
        "500": 7,
        "550": 7,
        "600": 7
      },
      "reductionZ": {
        "20": 40,
        "50": 39,
        "100": 38,
        "150": 37,
        "200": 37,
        "250": 37,
        "300": 37,
        "350": 37,
        "400": 37,
        "450": 37,
        "500": 37,
        "550": 37,
        "600": 37
      },
      "thermalExpansionAlpha": {
        "20": 11.5,
        "50": 11.5,
        "100": 11.9,
        "150": 12.2,
        "200": 12.5,
        "250": 12.8,
        "300": 13.1,
        "350": 13.4,
        "400": 13.6,
        "450": 13.8,
        "500": 14,
        "550": 14.2,
        "600": 14.4
      },
      "elasticModulusE": {
        "20": 215,
        "50": 212,
        "100": 210,
        "150": 207,
        "200": 205,
        "250": 202,
        "300": 200,
        "350": 195,
        "400": 190,
        "450": 185,
        "500": 180,
        "550": 175,
        "600": 170
      }
    },
    {
      "name": "Сталь 30ХГСА (Штамповки, прутки и полосы диаметром или толщиной от 150 до 250 мм)",
      "classId": "СЛ",
      "group": "Сталь легированная",
      "mark": "30ХГСА",
      "rm": {
        "20": 1080,
        "50": 1060,
        "100": 1020,
        "150": 1010,
        "200": 1010,
        "250": 1010,
        "300": 1010,
        "350": 1010,
        "400": 1010,
        "450": 1010,
        "500": 1010,
        "550": 1010,
        "600": 1010
      },
      "rp02": {
        "20": 834,
        "50": 834,
        "100": 795,
        "150": 755,
        "200": 755,
        "250": 755,
        "300": 755,
        "350": 755,
        "400": 755,
        "450": 755,
        "500": 755,
        "550": 755,
        "600": 755
      },
      "elongationA": {
        "20": 7,
        "50": 7,
        "100": 7,
        "150": 6,
        "200": 6,
        "250": 6,
        "300": 6,
        "350": 6,
        "400": 6,
        "450": 6,
        "500": 6,
        "550": 6,
        "600": 6
      },
      "reductionZ": {
        "20": 35,
        "50": 34,
        "100": 33,
        "150": 33,
        "200": 33,
        "250": 33,
        "300": 33,
        "350": 33,
        "400": 33,
        "450": 33,
        "500": 33,
        "550": 33,
        "600": 33
      },
      "thermalExpansionAlpha": {
        "20": 11.5,
        "50": 11.5,
        "100": 11.9,
        "150": 12.2,
        "200": 12.5,
        "250": 12.8,
        "300": 13.1,
        "350": 13.4,
        "400": 13.6,
        "450": 13.8,
        "500": 14,
        "550": 14.2,
        "600": 14.4
      },
      "elasticModulusE": {
        "20": 215,
        "50": 212,
        "100": 210,
        "150": 207,
        "200": 205,
        "250": 202,
        "300": 200,
        "350": 195,
        "400": 190,
        "450": 185,
        "500": 180,
        "550": 175,
        "600": 170
      }
    },
    {
      "name": "Сталь 10ХСНД (Холодно и горячекатаные трубы наружным диаметром от 60 до 168 мм с толщиной стенки от 6 до 11 мм)",
      "classId": "СЛ",
      "group": "Сталь легированная",
      "mark": "10ХСНД",
      "rm": {
        "20": 461,
        "50": 441,
        "100": 432,
        "150": 422,
        "200": 422,
        "250": 422,
        "300": 422,
        "350": 422,
        "400": 412,
        "450": 412,
        "500": 412,
        "550": 412,
        "600": 412
      },
      "rp02": {
        "20": 314,
        "50": 294,
        "100": 275,
        "150": 255,
        "200": 245,
        "250": 245,
        "300": 245,
        "350": 226,
        "400": 206,
        "450": 206,
        "500": 206,
        "550": 206,
        "600": 206
      },
      "elongationA": {
        "20": 16,
        "50": 14,
        "100": 13,
        "150": 14,
        "200": 14,
        "250": 13,
        "300": 13,
        "350": 13,
        "400": 13,
        "450": 13,
        "500": 13,
        "550": 13,
        "600": 13
      },
      "reductionZ": {
        "20": 42,
        "50": 41,
        "100": 41,
        "150": 41,
        "200": 41,
        "250": 38,
        "300": 35,
        "350": 35,
        "400": 35,
        "450": 35,
        "500": 35,
        "550": 35,
        "600": 35
      },
      "thermalExpansionAlpha": {
        "20": 11.5,
        "50": 11.5,
        "100": 11.9,
        "150": 12.2,
        "200": 12.5,
        "250": 12.8,
        "300": 13.1,
        "350": 13.4,
        "400": 13.6,
        "450": 13.8,
        "500": 14,
        "550": 14.2,
        "600": 14.4
      },
      "elasticModulusE": {
        "20": 210,
        "50": 207,
        "100": 205,
        "150": 202,
        "200": 200,
        "250": 197,
        "300": 195,
        "350": 190,
        "400": 185,
        "450": 180,
        "500": 175,
        "550": 170,
        "600": 165
      }
    },
    {
      "name": "Сталь 10ХСНД (Фасонные профили сечением от 5 до 250 мм)",
      "classId": "СЛ",
      "group": "Сталь легированная",
      "mark": "10ХСНД",
      "rm": {
        "20": 530,
        "50": 510,
        "100": 500,
        "150": 491,
        "200": 491,
        "250": 491,
        "300": 491,
        "350": 491,
        "400": 491,
        "450": 491,
        "500": 491,
        "550": 491,
        "600": 491
      },
      "rp02": {
        "20": 392,
        "50": 373,
        "100": 353,
        "150": 333,
        "200": 323,
        "250": 323,
        "300": 323,
        "350": 323,
        "400": 275,
        "450": 275,
        "500": 275,
        "550": 275,
        "600": 275
      },
      "elongationA": {
        "20": 19,
        "50": 16,
        "100": 15,
        "150": 15,
        "200": 15,
        "250": 15,
        "300": 15,
        "350": 15,
        "400": 15,
        "450": 15,
        "500": 15,
        "550": 15,
        "600": 15
      },
      "reductionZ": {
        "20": 50,
        "50": 48,
        "100": 47,
        "150": 45,
        "200": 44,
        "250": 41,
        "300": 38,
        "350": 38,
        "400": 37,
        "450": 37,
        "500": 37,
        "550": 37,
        "600": 37
      },
      "thermalExpansionAlpha": {
        "20": 11.5,
        "50": 11.5,
        "100": 11.9,
        "150": 12.2,
        "200": 12.5,
        "250": 12.8,
        "300": 13.1,
        "350": 13.4,
        "400": 13.6,
        "450": 13.8,
        "500": 14,
        "550": 14.2,
        "600": 14.4
      },
      "elasticModulusE": {
        "20": 210,
        "50": 207,
        "100": 205,
        "150": 202,
        "200": 200,
        "250": 197,
        "300": 195,
        "350": 190,
        "400": 185,
        "450": 180,
        "500": 175,
        "550": 170,
        "600": 165
      }
    },
    {
      "name": "Сталь 10ХСНД (Прокат, толстолистовая сталь толщиной от 4 до 40 мм)",
      "classId": "СЛ",
      "group": "Сталь легированная",
      "mark": "10ХСНД",
      "rm": {
        "20": 510,
        "50": 500,
        "100": 481,
        "150": 471,
        "200": 471,
        "250": 471,
        "300": 471,
        "350": 471,
        "400": 461,
        "450": 461,
        "500": 461,
        "550": 461,
        "600": 461
      },
      "rp02": {
        "20": 392,
        "50": 373,
        "100": 353,
        "150": 323,
        "200": 314,
        "250": 314,
        "300": 314,
        "350": 314,
        "400": 284,
        "450": 284,
        "500": 284,
        "550": 284,
        "600": 284
      },
      "elongationA": {
        "20": 19,
        "50": 16,
        "100": 15,
        "150": 16,
        "200": 16,
        "250": 15,
        "300": 14,
        "350": 14,
        "400": 14,
        "450": 14,
        "500": 14,
        "550": 14,
        "600": 14
      },
      "reductionZ": {
        "20": 39,
        "50": 38,
        "100": 38,
        "150": 38,
        "200": 36,
        "250": 35,
        "300": 32,
        "350": 32,
        "400": 32,
        "450": 32,
        "500": 32,
        "550": 32,
        "600": 32
      },
      "thermalExpansionAlpha": {
        "20": 11.5,
        "50": 11.5,
        "100": 11.9,
        "150": 12.2,
        "200": 12.5,
        "250": 12.8,
        "300": 13.1,
        "350": 13.4,
        "400": 13.6,
        "450": 13.8,
        "500": 14,
        "550": 14.2,
        "600": 14.4
      },
      "elasticModulusE": {
        "20": 210,
        "50": 207,
        "100": 205,
        "150": 202,
        "200": 200,
        "250": 197,
        "300": 195,
        "350": 190,
        "400": 185,
        "450": 180,
        "500": 175,
        "550": 170,
        "600": 165
      }
    },
    {
      "name": "Сталь 10ХН1М (Лист толщиной от 6 до 40 мм)",
      "classId": "СЛ",
      "group": "Сталь легированная",
      "mark": "10ХН1М",
      "rm": {
        "20": 540,
        "50": 530,
        "100": 520,
        "150": 500,
        "200": 491,
        "250": 491,
        "300": 461,
        "350": 451,
        "400": 441,
        "450": 441,
        "500": 441,
        "550": 441,
        "600": 441
      },
      "rp02": {
        "20": 441,
        "50": 432,
        "100": 422,
        "150": 412,
        "200": 402,
        "250": 392,
        "300": 373,
        "350": 363,
        "400": 353,
        "450": 353,
        "500": 353,
        "550": 353,
        "600": 353
      },
      "elongationA": {
        "20": 16,
        "50": 16,
        "100": 16,
        "150": 13,
        "200": 13,
        "250": 13,
        "300": 13,
        "350": 13,
        "400": 14,
        "450": 14,
        "500": 14,
        "550": 14,
        "600": 14
      },
      "reductionZ": {
        "20": 50,
        "50": 50,
        "100": 50,
        "150": 50,
        "200": 45,
        "250": 45,
        "300": 40,
        "350": 40,
        "400": 40,
        "450": 40,
        "500": 40,
        "550": 40,
        "600": 40
      },
      "thermalExpansionAlpha": {
        "20": 11.5,
        "50": 11.5,
        "100": 11.9,
        "150": 12.2,
        "200": 12.5,
        "250": 12.8,
        "300": 13.1,
        "350": 13.4,
        "400": 13.6,
        "450": 13.8,
        "500": 14,
        "550": 14.2,
        "600": 14.4
      },
      "elasticModulusE": {
        "20": 210,
        "50": 207,
        "100": 205,
        "150": 202,
        "200": 200,
        "250": 197,
        "300": 195,
        "350": 190,
        "400": 185,
        "450": 180,
        "500": 175,
        "550": 170,
        "600": 165
      }
    },
    {
      "name": "Сталь 10ХН1М (Трубы бесшовные горячедеформированные наружным диаметром от 60 до 168 мм с толщиной стенки от 6 до 32 мм )",
      "classId": "СЛ",
      "group": "Сталь легированная",
      "mark": "10ХН1М",
      "rm": {
        "20": 491,
        "50": 491,
        "100": 471,
        "150": 451,
        "200": 441,
        "250": 432,
        "300": 412,
        "350": 402,
        "400": 392,
        "450": 392,
        "500": 392,
        "550": 392,
        "600": 392
      },
      "rp02": {
        "20": 343,
        "50": 333,
        "100": 323,
        "150": 314,
        "200": 304,
        "250": 294,
        "300": 294,
        "350": 294,
        "400": 275,
        "450": 275,
        "500": 275,
        "550": 275,
        "600": 275
      },
      "elongationA": {
        "20": 20,
        "50": 20,
        "100": 20,
        "150": 15,
        "200": 15,
        "250": 15,
        "300": 15,
        "350": 15,
        "400": 15,
        "450": 15,
        "500": 15,
        "550": 15,
        "600": 15
      },
      "reductionZ": {
        "20": 50,
        "50": 50,
        "100": 50,
        "150": 50,
        "200": 45,
        "250": 45,
        "300": 40,
        "350": 40,
        "400": 40,
        "450": 40,
        "500": 40,
        "550": 40,
        "600": 40
      },
      "thermalExpansionAlpha": {
        "20": 11.5,
        "50": 11.5,
        "100": 11.9,
        "150": 12.2,
        "200": 12.5,
        "250": 12.8,
        "300": 13.1,
        "350": 13.4,
        "400": 13.6,
        "450": 13.8,
        "500": 14,
        "550": 14.2,
        "600": 14.4
      },
      "elasticModulusE": {
        "20": 210,
        "50": 207,
        "100": 205,
        "150": 202,
        "200": 200,
        "250": 197,
        "300": 195,
        "350": 190,
        "400": 185,
        "450": 180,
        "500": 175,
        "550": 170,
        "600": 165
      }
    },
    {
      "name": "Сталь 16ГНМА (Листы)",
      "classId": "СЛ",
      "group": "Сталь легированная",
      "mark": "16ГНМА",
      "rm": {
        "20": 491,
        "50": 491,
        "100": 491,
        "150": 491,
        "200": 471,
        "250": 471,
        "300": 471,
        "350": 461,
        "400": 451,
        "450": 451,
        "500": 451,
        "550": 451,
        "600": 451
      },
      "rp02": {
        "20": 323,
        "50": 323,
        "100": 314,
        "150": 294,
        "200": 275,
        "250": 265,
        "300": 255,
        "350": 255,
        "400": 245,
        "450": 245,
        "500": 245,
        "550": 245,
        "600": 245
      },
      "elongationA": {
        "20": 20,
        "50": 20,
        "100": 20,
        "150": 18,
        "200": 18,
        "250": 17,
        "300": 17,
        "350": 16,
        "400": 16,
        "450": 16,
        "500": 16,
        "550": 16,
        "600": 16
      },
      "reductionZ": {
        "20": 50,
        "50": 50,
        "100": 50,
        "150": 50,
        "200": 50,
        "250": 50,
        "300": 50,
        "350": 50,
        "400": 50,
        "450": 50,
        "500": 50,
        "550": 50,
        "600": 50
      },
      "thermalExpansionAlpha": {
        "20": 11.5,
        "50": 11.5,
        "100": 11.9,
        "150": 12.2,
        "200": 12.5,
        "250": 12.8,
        "300": 13.1,
        "350": 13.4,
        "400": 13.6,
        "450": 13.8,
        "500": 14,
        "550": 14.2,
        "600": 14.4
      },
      "elasticModulusE": {
        "20": 210,
        "50": 207,
        "100": 205,
        "150": 202,
        "200": 200,
        "250": 197,
        "300": 195,
        "350": 190,
        "400": 185,
        "450": 180,
        "500": 175,
        "550": 170,
        "600": 165
      }
    },
    {
      "name": "Сталь 10ГН2МФА (Поковки, листы толщиной до 300 мм)",
      "classId": "СЛ",
      "group": "Сталь легированная",
      "mark": "10ГН2МФА",
      "rm": {
        "20": 540,
        "50": 520,
        "100": 510,
        "150": 510,
        "200": 510,
        "250": 491,
        "300": 491,
        "350": 491,
        "400": 491,
        "450": 491,
        "500": 491,
        "550": 491,
        "600": 491
      },
      "rp02": {
        "20": 343,
        "50": 333,
        "100": 323,
        "150": 314,
        "200": 304,
        "250": 304,
        "300": 304,
        "350": 294,
        "400": 294,
        "450": 294,
        "500": 294,
        "550": 294,
        "600": 294
      },
      "elongationA": {
        "20": 16,
        "50": 16,
        "100": 16,
        "150": 16,
        "200": 15,
        "250": 15,
        "300": 14,
        "350": 14,
        "400": 14,
        "450": 14,
        "500": 14,
        "550": 14,
        "600": 14
      },
      "reductionZ": {
        "20": 55,
        "50": 55,
        "100": 54,
        "150": 53,
        "200": 53,
        "250": 52,
        "300": 51,
        "350": 50,
        "400": 50,
        "450": 50,
        "500": 50,
        "550": 50,
        "600": 50
      },
      "thermalExpansionAlpha": {
        "20": 11.5,
        "50": 11.5,
        "100": 11.9,
        "150": 12.2,
        "200": 12.5,
        "250": 12.8,
        "300": 13.1,
        "350": 13.4,
        "400": 13.6,
        "450": 13.8,
        "500": 14,
        "550": 14.2,
        "600": 14.4
      },
      "elasticModulusE": {
        "20": 210,
        "50": 207,
        "100": 205,
        "150": 202,
        "200": 200,
        "250": 197,
        "300": 195,
        "350": 190,
        "400": 185,
        "450": 180,
        "500": 175,
        "550": 170,
        "600": 165
      }
    },
    {
      "name": "Сталь 10ГН2МФАЛ (Отливки)",
      "classId": "СЛ",
      "group": "Сталь легированная",
      "mark": "10ГН2МФАЛ",
      "rm": {
        "20": 540,
        "50": 530,
        "100": 510,
        "150": 510,
        "200": 510,
        "250": 491,
        "300": 491,
        "350": 491,
        "400": 491,
        "450": 491,
        "500": 491,
        "550": 491,
        "600": 491
      },
      "rp02": {
        "20": 343,
        "50": 333,
        "100": 323,
        "150": 314,
        "200": 304,
        "250": 304,
        "300": 304,
        "350": 294,
        "400": 294,
        "450": 294,
        "500": 294,
        "550": 294,
        "600": 294
      },
      "elongationA": {
        "20": 16,
        "50": 16,
        "100": 16,
        "150": 16,
        "200": 15,
        "250": 15,
        "300": 15,
        "350": 15,
        "400": 15,
        "450": 15,
        "500": 15,
        "550": 15,
        "600": 15
      },
      "reductionZ": {
        "20": 40,
        "50": 40,
        "100": 38,
        "150": 37,
        "200": 36,
        "250": 35,
        "300": 35,
        "350": 35,
        "400": 35,
        "450": 35,
        "500": 35,
        "550": 35,
        "600": 35
      },
      "thermalExpansionAlpha": {
        "20": 11.5,
        "50": 11.5,
        "100": 11.9,
        "150": 12.2,
        "200": 12.5,
        "250": 12.8,
        "300": 13.1,
        "350": 13.4,
        "400": 13.6,
        "450": 13.8,
        "500": 14,
        "550": 14.2,
        "600": 14.4
      },
      "elasticModulusE": {
        "20": 210,
        "50": 207,
        "100": 205,
        "150": 202,
        "200": 200,
        "250": 197,
        "300": 195,
        "350": 190,
        "400": 185,
        "450": 180,
        "500": 175,
        "550": 170,
        "600": 165
      }
    },
    {
      "name": "Сталь 12Х1МФ (Горячекатаная сталь толщиной или диаметром до 90 мм)",
      "classId": "СЛ-ХМВ",
      "group": "Сталь легированная хромомолибденованадиевая",
      "mark": "12Х1МФ",
      "rm": {
        "20": 471,
        "50": 461,
        "100": 461,
        "150": 451,
        "200": 451,
        "250": 441,
        "300": 441,
        "350": 432,
        "400": 422,
        "450": 392,
        "500": 392,
        "550": 392,
        "600": 392
      },
      "rp02": {
        "20": 255,
        "50": 255,
        "100": 255,
        "150": 255,
        "200": 255,
        "250": 245,
        "300": 235,
        "350": 226,
        "400": 206,
        "450": 206,
        "500": 177,
        "550": 177,
        "600": 177
      },
      "elongationA": {
        "20": 21,
        "50": 20,
        "100": 19,
        "150": 18,
        "200": 17,
        "250": 16,
        "300": 15,
        "350": 15,
        "400": 14,
        "450": 14,
        "500": 14,
        "550": 14,
        "600": 14
      },
      "reductionZ": {
        "20": 55,
        "50": 55,
        "100": 55,
        "150": 55,
        "200": 55,
        "250": 55,
        "300": 55,
        "350": 55,
        "400": 55,
        "450": 55,
        "500": 55,
        "550": 55,
        "600": 55
      },
      "thermalExpansionAlpha": {
        "20": 11.5,
        "50": 11.5,
        "100": 11.9,
        "150": 12.2,
        "200": 12.5,
        "250": 12.8,
        "300": 13.1,
        "350": 13.4,
        "400": 13.6,
        "450": 13.8,
        "500": 14,
        "550": 14.2,
        "600": 14.4
      },
      "elasticModulusE": {
        "20": 215,
        "50": 212,
        "100": 210,
        "150": 207,
        "200": 205,
        "250": 202,
        "300": 200,
        "350": 195,
        "400": 190,
        "450": 185,
        "500": 180,
        "550": 175,
        "600": 170
      }
    },
    {
      "name": "Сталь 12Х1МФ (Горячекатаная сталь толщиной или диаметром от 90 до 150 мм)",
      "classId": "СЛ-ХМВ",
      "group": "Сталь легированная хромомолибденованадиевая",
      "mark": "12Х1МФ",
      "rm": {
        "20": 471,
        "50": 461,
        "100": 461,
        "150": 451,
        "200": 451,
        "250": 441,
        "300": 441,
        "350": 432,
        "400": 422,
        "450": 392,
        "500": 392,
        "550": 392,
        "600": 392
      },
      "rp02": {
        "20": 255,
        "50": 255,
        "100": 255,
        "150": 255,
        "200": 255,
        "250": 245,
        "300": 235,
        "350": 226,
        "400": 206,
        "450": 206,
        "500": 177,
        "550": 177,
        "600": 177
      },
      "elongationA": {
        "20": 19,
        "50": 18,
        "100": 17,
        "150": 16,
        "200": 15,
        "250": 14,
        "300": 14,
        "350": 14,
        "400": 13,
        "450": 13,
        "500": 13,
        "550": 13,
        "600": 13
      },
      "reductionZ": {
        "20": 50,
        "50": 50,
        "100": 50,
        "150": 50,
        "200": 50,
        "250": 50,
        "300": 50,
        "350": 50,
        "400": 50,
        "450": 50,
        "500": 50,
        "550": 50,
        "600": 50
      },
      "thermalExpansionAlpha": {
        "20": 11.5,
        "50": 11.5,
        "100": 11.9,
        "150": 12.2,
        "200": 12.5,
        "250": 12.8,
        "300": 13.1,
        "350": 13.4,
        "400": 13.6,
        "450": 13.8,
        "500": 14,
        "550": 14.2,
        "600": 14.4
      },
      "elasticModulusE": {
        "20": 215,
        "50": 212,
        "100": 210,
        "150": 207,
        "200": 205,
        "250": 202,
        "300": 200,
        "350": 195,
        "400": 190,
        "450": 185,
        "500": 180,
        "550": 175,
        "600": 170
      }
    },
    {
      "name": "Сталь 12Х1МФ (Горячекатаная сталь толщиной или диаметром от 150 до 200 мм)",
      "classId": "СЛ-ХМВ",
      "group": "Сталь легированная хромомолибденованадиевая",
      "mark": "12Х1МФ",
      "rm": {
        "20": 471,
        "50": 461,
        "100": 461,
        "150": 451,
        "200": 451,
        "250": 441,
        "300": 441,
        "350": 432,
        "400": 422,
        "450": 392,
        "500": 392,
        "550": 392,
        "600": 392
      },
      "rp02": {
        "20": 255,
        "50": 255,
        "100": 255,
        "150": 255,
        "200": 255,
        "250": 245,
        "300": 235,
        "350": 226,
        "400": 206,
        "450": 206,
        "500": 177,
        "550": 177,
        "600": 177
      },
      "elongationA": {
        "20": 18,
        "50": 17,
        "100": 16,
        "150": 15,
        "200": 15,
        "250": 14,
        "300": 13,
        "350": 13,
        "400": 12,
        "450": 12,
        "500": 12,
        "550": 12,
        "600": 12
      },
      "reductionZ": {
        "20": 45,
        "50": 45,
        "100": 45,
        "150": 45,
        "200": 45,
        "250": 45,
        "300": 45,
        "350": 45,
        "400": 45,
        "450": 45,
        "500": 45,
        "550": 45,
        "600": 45
      },
      "thermalExpansionAlpha": {
        "20": 11.5,
        "50": 11.5,
        "100": 11.9,
        "150": 12.2,
        "200": 12.5,
        "250": 12.8,
        "300": 13.1,
        "350": 13.4,
        "400": 13.6,
        "450": 13.8,
        "500": 14,
        "550": 14.2,
        "600": 14.4
      },
      "elasticModulusE": {
        "20": 215,
        "50": 212,
        "100": 210,
        "150": 207,
        "200": 205,
        "250": 202,
        "300": 200,
        "350": 195,
        "400": 190,
        "450": 185,
        "500": 180,
        "550": 175,
        "600": 170
      }
    },
    {
      "name": "Сталь 12Х1МФ (Поковки толщиной от 100 до 300 мм, КП195*)",
      "classId": "СЛ-ХМВ",
      "group": "Сталь легированная хромомолибденованадиевая",
      "mark": "12Х1МФ",
      "rm": {
        "20": 390,
        "50": 383,
        "100": 383,
        "150": 373,
        "200": 373,
        "250": 363,
        "300": 363,
        "350": 353,
        "400": 353,
        "450": 323,
        "500": 323,
        "550": 323,
        "600": 323
      },
      "rp02": {
        "20": 195,
        "50": 195,
        "100": 195,
        "150": 195,
        "200": 195,
        "250": 186,
        "300": 177,
        "350": 177,
        "400": 157,
        "450": 157,
        "500": 137,
        "550": 137,
        "600": 137
      },
      "elongationA": {
        "20": 23,
        "50": 22,
        "100": 22,
        "150": 21,
        "200": 21,
        "250": 18,
        "300": 18,
        "350": 17,
        "400": 17,
        "450": 17,
        "500": 17,
        "550": 17,
        "600": 17
      },
      "reductionZ": {
        "20": 50,
        "50": 50,
        "100": 50,
        "150": 50,
        "200": 50,
        "250": 50,
        "300": 50,
        "350": 50,
        "400": 50,
        "450": 50,
        "500": 50,
        "550": 50,
        "600": 50
      },
      "thermalExpansionAlpha": {
        "20": 11.5,
        "50": 11.5,
        "100": 11.9,
        "150": 12.2,
        "200": 12.5,
        "250": 12.8,
        "300": 13.1,
        "350": 13.4,
        "400": 13.6,
        "450": 13.8,
        "500": 14,
        "550": 14.2,
        "600": 14.4
      },
      "elasticModulusE": {
        "20": 215,
        "50": 212,
        "100": 210,
        "150": 207,
        "200": 205,
        "250": 202,
        "300": 200,
        "350": 195,
        "400": 190,
        "450": 185,
        "500": 180,
        "550": 175,
        "600": 170
      }
    },
    {
      "name": "Сталь 12Х1МФ (Поковки толщиной до 800 мм, КП215*)",
      "classId": "СЛ-ХМВ",
      "group": "Сталь легированная хромомолибденованадиевая",
      "mark": "12Х1МФ",
      "rm": {
        "20": 430,
        "50": 422,
        "100": 422,
        "150": 412,
        "200": 412,
        "250": 402,
        "300": 402,
        "350": 392,
        "400": 392,
        "450": 353,
        "500": 353,
        "550": 353,
        "600": 353
      },
      "rp02": {
        "20": 215,
        "50": 215,
        "100": 215,
        "150": 215,
        "200": 215,
        "250": 206,
        "300": 196,
        "350": 196,
        "400": 177,
        "450": 177,
        "500": 147,
        "550": 147,
        "600": 147
      },
      "elongationA": {
        "20": 16,
        "50": 15,
        "100": 15,
        "150": 15,
        "200": 15,
        "250": 12,
        "300": 12,
        "350": 12,
        "400": 12,
        "450": 12,
        "500": 12,
        "550": 12,
        "600": 12
      },
      "reductionZ": {
        "20": 35,
        "50": 35,
        "100": 35,
        "150": 35,
        "200": 35,
        "250": 35,
        "300": 35,
        "350": 35,
        "400": 35,
        "450": 35,
        "500": 35,
        "550": 35,
        "600": 35
      },
      "thermalExpansionAlpha": {
        "20": 11.5,
        "50": 11.5,
        "100": 11.9,
        "150": 12.2,
        "200": 12.5,
        "250": 12.8,
        "300": 13.1,
        "350": 13.4,
        "400": 13.6,
        "450": 13.8,
        "500": 14,
        "550": 14.2,
        "600": 14.4
      },
      "elasticModulusE": {
        "20": 215,
        "50": 212,
        "100": 210,
        "150": 207,
        "200": 205,
        "250": 202,
        "300": 200,
        "350": 195,
        "400": 190,
        "450": 185,
        "500": 180,
        "550": 175,
        "600": 170
      }
    },
    {
      "name": "Сталь 12Х1МФ (Поковки толщиной от 100 до 500 мм, КП245*)",
      "classId": "СЛ-ХМВ",
      "group": "Сталь легированная хромомолибденованадиевая",
      "mark": "12Х1МФ",
      "rm": {
        "20": 470,
        "50": 461,
        "100": 461,
        "150": 451,
        "200": 451,
        "250": 441,
        "300": 441,
        "350": 432,
        "400": 422,
        "450": 392,
        "500": 392,
        "550": 392,
        "600": 392
      },
      "rp02": {
        "20": 245,
        "50": 245,
        "100": 245,
        "150": 245,
        "200": 245,
        "250": 235,
        "300": 216,
        "350": 216,
        "400": 196,
        "450": 196,
        "500": 167,
        "550": 167,
        "600": 167
      },
      "elongationA": {
        "20": 16,
        "50": 15,
        "100": 15,
        "150": 15,
        "200": 15,
        "250": 12,
        "300": 12,
        "350": 12,
        "400": 12,
        "450": 12,
        "500": 12,
        "550": 12,
        "600": 12
      },
      "reductionZ": {
        "20": 35,
        "50": 35,
        "100": 35,
        "150": 35,
        "200": 35,
        "250": 35,
        "300": 35,
        "350": 35,
        "400": 35,
        "450": 35,
        "500": 35,
        "550": 35,
        "600": 35
      },
      "thermalExpansionAlpha": {
        "20": 11.5,
        "50": 11.5,
        "100": 11.9,
        "150": 12.2,
        "200": 12.5,
        "250": 12.8,
        "300": 13.1,
        "350": 13.4,
        "400": 13.6,
        "450": 13.8,
        "500": 14,
        "550": 14.2,
        "600": 14.4
      },
      "elasticModulusE": {
        "20": 215,
        "50": 212,
        "100": 210,
        "150": 207,
        "200": 205,
        "250": 202,
        "300": 200,
        "350": 195,
        "400": 190,
        "450": 185,
        "500": 180,
        "550": 175,
        "600": 170
      }
    },
    {
      "name": "Сталь 12Х1МФ (Трубы бесшовные горячекатаные диаметром от 57 до 465 мм с толщиной стенки от 3,5 до 60 мм)",
      "classId": "СЛ-ХМВ",
      "group": "Сталь легированная хромомолибденованадиевая",
      "mark": "12Х1МФ",
      "rm": {
        "20": 441,
        "50": 432,
        "100": 432,
        "150": 422,
        "200": 422,
        "250": 412,
        "300": 412,
        "350": 392,
        "400": 372,
        "450": 343,
        "500": 294,
        "550": 294,
        "600": 294
      },
      "rp02": {
        "20": 275,
        "50": 275,
        "100": 275,
        "150": 275,
        "200": 275,
        "250": 265,
        "300": 255,
        "350": 245,
        "400": 216,
        "450": 214,
        "500": 186,
        "550": 186,
        "600": 186
      },
      "elongationA": {
        "20": 19,
        "50": 18,
        "100": 18,
        "150": 18,
        "200": 18,
        "250": 18,
        "300": 18,
        "350": 18,
        "400": 18,
        "450": 18,
        "500": 19,
        "550": 19,
        "600": 19
      },
      "reductionZ": {
        "20": 50,
        "50": 50,
        "100": 50,
        "150": 50,
        "200": 50,
        "250": 50,
        "300": 50,
        "350": 50,
        "400": 50,
        "450": 50,
        "500": 50,
        "550": 50,
        "600": 50
      },
      "thermalExpansionAlpha": {
        "20": 11.5,
        "50": 11.5,
        "100": 11.9,
        "150": 12.2,
        "200": 12.5,
        "250": 12.8,
        "300": 13.1,
        "350": 13.4,
        "400": 13.6,
        "450": 13.8,
        "500": 14,
        "550": 14.2,
        "600": 14.4
      },
      "elasticModulusE": {
        "20": 215,
        "50": 212,
        "100": 210,
        "150": 207,
        "200": 205,
        "250": 202,
        "300": 200,
        "350": 195,
        "400": 190,
        "450": 185,
        "500": 180,
        "550": 175,
        "600": 170
      }
    },
    {
      "name": "Сталь 12Х1МФ (Трубы холоднодеформируемые диаметром от 10 до 108 мм с толщиной стенки от 2 до 13 мм)",
      "classId": "СЛ-ХМВ",
      "group": "Сталь легированная хромомолибденованадиевая",
      "mark": "12Х1МФ",
      "rm": {
        "20": 441,
        "50": 432,
        "100": 432,
        "150": 422,
        "200": 422,
        "250": 412,
        "300": 412,
        "350": 392,
        "400": 372,
        "450": 343,
        "500": 294,
        "550": 294,
        "600": 294
      },
      "rp02": {
        "20": 275,
        "50": 275,
        "100": 275,
        "150": 275,
        "200": 275,
        "250": 265,
        "300": 255,
        "350": 245,
        "400": 216,
        "450": 214,
        "500": 186,
        "550": 186,
        "600": 186
      },
      "elongationA": {
        "20": 19,
        "50": 18,
        "100": 18,
        "150": 18,
        "200": 18,
        "250": 18,
        "300": 18,
        "350": 18,
        "400": 18,
        "450": 18,
        "500": 19,
        "550": 19,
        "600": 19
      },
      "reductionZ": {
        "20": 50,
        "50": 50,
        "100": 50,
        "150": 50,
        "200": 50,
        "250": 50,
        "300": 50,
        "350": 50,
        "400": 50,
        "450": 50,
        "500": 50,
        "550": 50,
        "600": 50
      },
      "thermalExpansionAlpha": {
        "20": 11.5,
        "50": 11.5,
        "100": 11.9,
        "150": 12.2,
        "200": 12.5,
        "250": 12.8,
        "300": 13.1,
        "350": 13.4,
        "400": 13.6,
        "450": 13.8,
        "500": 14,
        "550": 14.2,
        "600": 14.4
      },
      "elasticModulusE": {
        "20": 215,
        "50": 212,
        "100": 210,
        "150": 207,
        "200": 205,
        "250": 202,
        "300": 200,
        "350": 195,
        "400": 190,
        "450": 185,
        "500": 180,
        "550": 175,
        "600": 170
      }
    },
    {
      "name": "Сталь 25Х1МФ (Сталь горячекатаная, кованая, калиброванная диаметром или стороной квадрата до 90 мм)",
      "classId": "СЛ-ХМВ",
      "group": "Сталь легированная хромомолибденованадиевая",
      "mark": "25Х1МФ",
      "rm": {
        "20": 883,
        "50": 873,
        "100": 834,
        "150": 814,
        "200": 804,
        "250": 775,
        "300": 765,
        "350": 726,
        "400": 716,
        "450": 681,
        "500": 628,
        "550": 628,
        "600": 628
      },
      "rp02": {
        "20": 736,
        "50": 706,
        "100": 697,
        "150": 657,
        "200": 647,
        "250": 618,
        "300": 608,
        "350": 569,
        "400": 559,
        "450": 540,
        "500": 530,
        "550": 530,
        "600": 530
      },
      "elongationA": {
        "20": 14,
        "50": 13,
        "100": 12,
        "150": 12,
        "200": 12,
        "250": 12,
        "300": 13,
        "350": 13,
        "400": 13,
        "450": 13,
        "500": 13,
