Repository: s1wex69/pnae-steel-handbook

Проекты для блоков T123 Tilda
=============================

Лимит Tilda: ~100 000 байт на один блок T123.
Один файл не влезает — поэтому каждый проект разбит на несколько файлов блок-NN.html.

Сборка:
  npm run build:tilda-t123

Папки:
  01-spravochnik/
  02-kalkulyator-vnutrennee-davlenie/
  03-kalkulyator-naruzhnoe-davlenie/

В каждой папке откройте ИНСТРУКЦИЯ.txt и вставляйте блоки по порядку в T123.

Альтернатива (1 блок iframe): npm run build:tilda → папка tilda-hosted/

File: tilda-t123/_build/03-kalkulyator-naruzhnoe-davlenie/data/pnae-steel-properties.json (part 10 of 17)
{
  "source": "ПНАЭ физмех свойства.xlsx",
  "standard": "ПНАЭ Г-7-002-86",
  "temperaturesC": [
        "550": 13,
        "600": 13
      },
      "reductionZ": {
        "20": 50,
        "50": 51,
        "100": 52,
        "150": 53,
        "200": 54,
        "250": 55,
        "300": 55,
        "350": 55,
        "400": 55,
        "450": 55,
        "500": 55,
        "550": 55,
        "600": 55
      },
      "thermalExpansionAlpha": {
        "20": 11.5,
        "50": 11.5,
        "100": 11.9,
        "150": 12.2,
        "200": 12.5,
        "250": 12.8,
        "300": 13.1,
        "350": 13.4,
        "400": 13.6,
        "450": 13.8,
        "500": 14,
        "550": 14.2,
        "600": 14.4
      },
      "elasticModulusE": {
        "20": 215,
        "50": 212,
        "100": 210,
        "150": 207,
        "200": 205,
        "250": 202,
        "300": 200,
        "350": 195,
        "400": 190,
        "450": 185,
        "500": 180,
        "550": 175,
        "600": 170
      }
    },
    {
      "name": "Сталь 25Х1МФ (Сталь горячекатаная, кованая, калиброванная диаметром или стороной квадрата от 90 до 150 мм)",
      "classId": "СЛ-ХМВ",
      "group": "Сталь легированная хромомолибденованадиевая",
      "mark": "25Х1МФ",
      "rm": {
        "20": 883,
        "50": 873,
        "100": 834,
        "150": 814,
        "200": 804,
        "250": 775,
        "300": 765,
        "350": 726,
        "400": 716,
        "450": 681,
        "500": 628,
        "550": 628,
        "600": 628
      },
      "rp02": {
        "20": 736,
        "50": 706,
        "100": 697,
        "150": 657,
        "200": 647,
        "250": 618,
        "300": 608,
        "350": 569,
        "400": 559,
        "450": 540,
        "500": 530,
        "550": 530,
        "600": 530
      },
      "elongationA": {
        "20": 12,
        "50": 11,
        "100": 10,
        "150": 10,
        "200": 10,
        "250": 10,
        "300": 11,
        "350": 11,
        "400": 11,
        "450": 11,
        "500": 11,
        "550": 11,
        "600": 11
      },
      "reductionZ": {
        "20": 45,
        "50": 46,
        "100": 47,
        "150": 48,
        "200": 49,
        "250": 49,
        "300": 49,
        "350": 49,
        "400": 49,
        "450": 49,
        "500": 49,
        "550": 49,
        "600": 49
      },
      "thermalExpansionAlpha": {
        "20": 11.5,
        "50": 11.5,
        "100": 11.9,
        "150": 12.2,
        "200": 12.5,
        "250": 12.8,
        "300": 13.1,
        "350": 13.4,
        "400": 13.6,
        "450": 13.8,
        "500": 14,
        "550": 14.2,
        "600": 14.4
      },
      "elasticModulusE": {
        "20": 215,
        "50": 212,
        "100": 210,
        "150": 207,
        "200": 205,
        "250": 202,
        "300": 200,
        "350": 195,
        "400": 190,
        "450": 185,
        "500": 180,
        "550": 175,
        "600": 170
      }
    },
    {
      "name": "Сталь 25Х1МФ (Сталь горячекатаная, кованая, калиброванная диаметром или стороной квадрата от 150 до 200 мм)",
      "classId": "СЛ-ХМВ",
      "group": "Сталь легированная хромомолибденованадиевая",
      "mark": "25Х1МФ",
      "rm": {
        "20": 883,
        "50": 873,
        "100": 834,
        "150": 814,
        "200": 804,
        "250": 775,
        "300": 765,
        "350": 726,
        "400": 716,
        "450": 687,
        "500": 628,
        "550": 628,
        "600": 628
      },
      "rp02": {
        "20": 736,
        "50": 706,
        "100": 697,
        "150": 657,
        "200": 647,
        "250": 618,
        "300": 608,
        "350": 569,
        "400": 559,
        "450": 540,
        "500": 530,
        "550": 530,
        "600": 530
      },
      "elongationA": {
        "20": 11,
        "50": 10,
        "100": 9,
        "150": 9,
        "200": 9,
        "250": 9,
        "300": 10,
        "350": 10,
        "400": 10,
        "450": 10,
        "500": 10,
        "550": 10,
        "600": 10
      },
      "reductionZ": {
        "20": 40,
        "50": 41,
        "100": 42,
        "150": 43,
        "200": 44,
        "250": 44,
        "300": 44,
        "350": 44,
        "400": 44,
        "450": 44,
        "500": 44,
        "550": 44,
        "600": 44
      },
      "thermalExpansionAlpha": {
        "20": 11.5,
        "50": 11.5,
        "100": 11.9,
        "150": 12.2,
        "200": 12.5,
        "250": 12.8,
        "300": 13.1,
        "350": 13.4,
        "400": 13.6,
        "450": 13.8,
        "500": 14,
        "550": 14.2,
        "600": 14.4
      },
      "elasticModulusE": {
        "20": 215,
        "50": 212,
        "100": 210,
        "150": 207,
        "200": 205,
        "250": 202,
        "300": 200,
        "350": 195,
        "400": 190,
        "450": 185,
        "500": 180,
        "550": 175,
        "600": 170
      }
    },
    {
      "name": "Сталь 25Х1МФ (Заготовки крепежных деталей толщиной или диаметром до 200 мм, КП490*)",
      "classId": "СЛ-ХМВ",
      "group": "Сталь легированная хромомолибденованадиевая",
      "mark": "25Х1МФ",
      "rm": {
        "20": 589,
        "50": 579,
        "100": 549,
        "150": 540,
        "200": 540,
        "250": 510,
        "300": 510,
        "350": 481,
        "400": 471,
        "450": 461,
        "500": 412,
        "550": 412,
        "600": 412
      },
      "rp02": {
        "20": 490,
        "50": 471,
        "100": 461,
        "150": 432,
        "200": 432,
        "250": 412,
        "300": 402,
        "350": 343,
        "400": 343,
        "450": 323,
        "500": 323,
        "550": 323,
        "600": 323
      },
      "elongationA": {
        "20": 14,
        "50": 13,
        "100": 11,
        "150": 11,
        "200": 11,
        "250": 11,
        "300": 13,
        "350": 13,
        "400": 13,
        "450": 13,
        "500": 13,
        "550": 13,
        "600": 13
      },
      "reductionZ": {
        "20": 50,
        "50": 51,
        "100": 52,
        "150": 53,
        "200": 54,
        "250": 55,
        "300": 55,
        "350": 55,
        "400": 55,
        "450": 55,
        "500": 55,
        "550": 55,
        "600": 55
      },
      "thermalExpansionAlpha": {
        "20": 11.5,
        "50": 11.5,
        "100": 11.9,
        "150": 12.2,
        "200": 12.5,
        "250": 12.8,
        "300": 13.1,
        "350": 13.4,
        "400": 13.6,
        "450": 13.8,
        "500": 14,
        "550": 14.2,
        "600": 14.4
      },
      "elasticModulusE": {
        "20": 215,
        "50": 212,
        "100": 210,
        "150": 207,
        "200": 205,
        "250": 202,
        "300": 200,
        "350": 195,
        "400": 190,
        "450": 185,
        "500": 180,
        "550": 175,
        "600": 170
      }
    },
    {
      "name": "Сталь 25Х1МФ (Заготовки крепежных деталей толщиной или диаметром до 200 мм КП590*)",
      "classId": "СЛ-ХМВ",
      "group": "Сталь легированная хромомолибденованадиевая",
      "mark": "25Х1МФ",
      "rm": {
        "20": 736,
        "50": 716,
        "100": 687,
        "150": 667,
        "200": 667,
        "250": 628,
        "300": 628,
        "350": 598,
        "400": 589,
        "450": 569,
        "500": 510,
        "550": 510,
        "600": 510
      },
      "rp02": {
        "20": 590,
        "50": 559,
        "100": 549,
        "150": 520,
        "200": 510,
        "250": 491,
        "300": 481,
        "350": 451,
        "400": 441,
        "450": 432,
        "500": 422,
        "550": 422,
        "600": 422
      },
      "elongationA": {
        "20": 12,
        "50": 11,
        "100": 10,
        "150": 10,
        "200": 10,
        "250": 10,
        "300": 11,
        "350": 11,
        "400": 11,
        "450": 11,
        "500": 11,
        "550": 11,
        "600": 11
      },
      "reductionZ": {
        "20": 50,
        "50": 51,
        "100": 52,
        "150": 53,
        "200": 54,
        "250": 55,
        "300": 55,
        "350": 55,
        "400": 55,
        "450": 55,
        "500": 55,
        "550": 55,
        "600": 55
      },
      "thermalExpansionAlpha": {
        "20": 11.5,
        "50": 11.5,
        "100": 11.9,
        "150": 12.2,
        "200": 12.5,
        "250": 12.8,
        "300": 13.1,
        "350": 13.4,
        "400": 13.6,
        "450": 13.8,
        "500": 14,
        "550": 14.2,
        "600": 14.4
      },
      "elasticModulusE": {
        "20": 215,
        "50": 212,
        "100": 210,
        "150": 207,
        "200": 205,
        "250": 202,
        "300": 200,
        "350": 195,
        "400": 190,
        "450": 185,
        "500": 180,
        "550": 175,
        "600": 170
      }
    },
    {
      "name": "Сталь 25Х1МФ (Заготовки крепежных деталей толщиной или диаметром до 200 мм, КП640*)",
      "classId": "СЛ-ХМВ",
      "group": "Сталь легированная хромомолибденованадиевая",
      "mark": "25Х1МФ",
      "rm": {
        "20": 785,
        "50": 775,
        "100": 736,
        "150": 716,
        "200": 706,
        "250": 687,
        "300": 687,
        "350": 638,
        "400": 628,
        "450": 608,
        "500": 549,
        "550": 549,
        "600": 549
      },
      "rp02": {
        "20": 640,
        "50": 608,
        "100": 598,
        "150": 569,
        "200": 559,
        "250": 540,
        "300": 530,
        "350": 491,
        "400": 481,
        "450": 471,
        "500": 461,
        "550": 461,
        "600": 461
      },
      "elongationA": {
        "20": 12,
        "50": 11,
        "100": 10,
        "150": 10,
        "200": 10,
        "250": 10,
        "300": 11,
        "350": 11,
        "400": 11,
        "450": 11,
        "500": 11,
        "550": 11,
        "600": 11
      },
      "reductionZ": {
        "20": 50,
        "50": 51,
        "100": 52,
        "150": 53,
        "200": 54,
        "250": 55,
        "300": 55,
        "350": 55,
        "400": 55,
        "450": 55,
        "500": 55,
        "550": 55,
        "600": 55
      },
      "thermalExpansionAlpha": {
        "20": 11.5,
        "50": 11.5,
        "100": 11.9,
        "150": 12.2,
        "200": 12.5,
        "250": 12.8,
        "300": 13.1,
        "350": 13.4,
        "400": 13.6,
        "450": 13.8,
        "500": 14,
        "550": 14.2,
        "600": 14.4
      },
      "elasticModulusE": {
        "20": 215,
        "50": 212,
        "100": 210,
        "150": 207,
        "200": 205,
        "250": 202,
        "300": 200,
        "350": 195,
        "400": 190,
        "450": 185,
        "500": 180,
        "550": 175,
        "600": 170
      }
    },
    {
      "name": "Сталь 25Х1МФ (Заготовки крепежных деталей толщиной или диаметром до 200 мм, КП670*)",
      "classId": "СЛ-ХМВ",
      "group": "Сталь легированная хромомолибденованадиевая",
      "mark": "25Х1МФ",
      "rm": {
        "20": 785,
        "50": 775,
        "100": 775,
        "150": 765,
        "200": 765,
        "250": 755,
        "300": 725,
        "350": 695,
        "400": 645,
        "450": 589,
        "500": 529,
        "550": 529,
        "600": 529
      },
      "rp02": {
        "20": 670,
        "50": 638,
        "100": 638,
        "150": 628,
        "200": 608,
        "250": 589,
        "300": 559,
        "350": 520,
        "400": 490,
        "450": 452,
        "500": 402,
        "550": 402,
        "600": 402
      },
      "elongationA": {
        "20": 16,
        "50": 15,
        "100": 14,
        "150": 14,
        "200": 14,
        "250": 14,
        "300": 14,
        "350": 16,
        "400": 16,
        "450": 17,
        "500": 17,
        "550": 17,
        "600": 17
      },
      "reductionZ": {
        "20": 50,
        "50": 51,
        "100": 50,
        "150": 50,
        "200": 50,
        "250": 50,
        "300": 50,
        "350": 50,
        "400": 55,
        "450": 55,
        "500": 60,
        "550": 60,
        "600": 60
      },
      "thermalExpansionAlpha": {
        "20": 11.5,
        "50": 11.5,
        "100": 11.9,
        "150": 12.2,
        "200": 12.5,
        "250": 12.8,
        "300": 13.1,
        "350": 13.4,
        "400": 13.6,
        "450": 13.8,
        "500": 14,
        "550": 14.2,
        "600": 14.4
      },
      "elasticModulusE": {
        "20": 215,
        "50": 212,
        "100": 210,
        "150": 207,
        "200": 205,
        "250": 202,
        "300": 200,
        "350": 195,
        "400": 190,
        "450": 185,
        "500": 180,
        "550": 175,
        "600": 170
      }
    },
    {
      "name": "Сталь 15Х1М1Ф (Трубы бесшовные горячекатаные с наружным диаметром от 57 до 465 мм с толщиной стенки от 3,5 до 60 мм)",
      "classId": "СЛ-ХМВ",
      "group": "Сталь легированная хромомолибденованадиевая",
      "mark": "15Х1М1Ф",
      "rm": {
        "20": 491,
        "50": 491,
        "100": 491,
        "150": 491,
        "200": 491,
        "250": 471,
        "300": 471,
        "350": 441,
        "400": 412,
        "450": 392,
        "500": 333,
        "550": 323,
        "600": 323
      },
      "rp02": {
        "20": 314,
        "50": 304,
        "100": 304,
        "150": 304,
        "200": 284,
        "250": 275,
        "300": 265,
        "350": 255,
        "400": 235,
        "450": 226,
        "500": 205,
        "550": 196,
        "600": 196
      },
      "elongationA": {
        "20": 18,
        "50": 17,
        "100": 16,
        "150": 15,
        "200": 15,
        "250": 14,
        "300": 14,
        "350": 14,
        "400": 14,
        "450": 14,
        "500": 15,
        "550": 15,
        "600": 15
      },
      "reductionZ": {
        "20": 50,
        "50": 50,
        "100": 46,
        "150": 46,
        "200": 46,
        "250": 46,
        "300": 46,
        "350": 46,
        "400": 46,
        "450": 48,
        "500": 50,
        "550": 50,
        "600": 50
      },
      "thermalExpansionAlpha": {
        "20": 11.5,
        "50": 11.5,
        "100": 11.9,
        "150": 12.2,
        "200": 12.5,
        "250": 12.8,
        "300": 13.1,
        "350": 13.4,
        "400": 13.6,
        "450": 13.8,
        "500": 14,
        "550": 14.2,
        "600": 14.4
      },
      "elasticModulusE": {
        "20": 210,
        "50": 207,
        "100": 205,
        "150": 202,
        "200": 200,
        "250": 197,
        "300": 195,
        "350": 190,
        "400": 185,
        "450": 180,
        "500": 175,
        "550": 170,
        "600": 165
      }
    },
    {
      "name": "Сталь 15Х1М1ФЛ (Отливки)",
      "classId": "СЛ-ХМВ",
      "group": "Сталь легированная хромомолибденованадиевая",
      "mark": "15Х1М1ФЛ",
      "rm": {
        "20": 441,
        "50": 441,
        "100": 441,
        "150": 441,
        "200": 441,
        "250": 441,
        "300": 422,
        "350": 412,
        "400": 402,
        "450": 392,
        "500": 392,
        "550": 373,
        "600": 373
      },
      "rp02": {
        "20": 314,
        "50": 304,
        "100": 304,
        "150": 294,
        "200": 284,
        "250": 275,
        "300": 255,
        "350": 255,
        "400": 235,
        "450": 226,
        "500": 177,
        "550": 166,
        "600": 166
      },
      "elongationA": {
        "20": 15,
        "50": 14,
        "100": 14,
        "150": 14,
        "200": 14,
        "250": 14,
        "300": 14,
        "350": 14,
        "400": 14,
        "450": 14,
        "500": 14,
        "550": 14,
        "600": 14
      },
      "reductionZ": {
        "20": 30,
        "50": 30,
        "100": 31,
        "150": 31,
        "200": 31,
        "250": 31,
        "300": 31,
        "350": 31,
        "400": 31,
        "450": 31,
        "500": 31,
        "550": 31,
        "600": 31
      },
      "thermalExpansionAlpha": {
        "20": 11.5,
        "50": 11.5,
        "100": 11.9,
        "150": 12.2,
        "200": 12.5,
        "250": 12.8,
        "300": 13.1,
        "350": 13.4,
        "400": 13.6,
        "450": 13.8,
        "500": 14,
        "550": 14.2,
        "600": 14.4
      },
      "elasticModulusE": {
        "20": 210,
        "50": 207,
        "100": 205,
        "150": 202,
        "200": 200,
        "250": 197,
        "300": 195,
        "350": 190,
        "400": 185,
        "450": 180,
        "500": 175,
        "550": 170,
        "600": 165
      }
    },
    {
      "name": "Сталь 12Х2МФА (Листы толщиной до 180 мм, КП395**)",
      "classId": "СЛ-ХМВ",
      "group": "Сталь легированная хромомолибденованадиевая",
      "mark": "12Х2МФА",
      "rm": {
        "20": 540,
        "50": 530,
        "100": 520,
        "150": 500,
        "200": 500,
        "250": 491,
        "300": 491,
        "350": 491,
        "400": 461,
        "450": 432,
        "500": 412,
        "550": 412,
        "600": 412
      },
      "rp02": {
        "20": 432,
        "50": 422,
        "100": 422,
        "150": 412,
        "200": 412,
        "250": 402,
        "300": 395,
        "350": 395,
        "400": 395,
        "450": 395,
        "500": 392,
        "550": 392,
        "600": 392
      },
      "elongationA": {
        "20": 14,
        "50": 14,
        "100": 14,
        "150": 14,
        "200": 14,
        "250": 14,
        "300": 14,
        "350": 14,
        "400": 12,
        "450": 12,
        "500": 12,
        "550": 12,
        "600": 12
      },
      "reductionZ": {
        "20": 50,
        "50": 50,
        "100": 50,
        "150": 50,
        "200": 50,
        "250": 50,
        "300": 50,
        "350": 50,
        "400": 50,
        "450": 50,
        "500": 50,
        "550": 50,
        "600": 50
      },
      "thermalExpansionAlpha": {
        "20": 11.5,
        "50": 11.5,
        "100": 11.9,
        "150": 12.2,
        "200": 12.5,
        "250": 12.8,
        "300": 13.1,
        "350": 13.4,
        "400": 13.6,
        "450": 13.8,
        "500": 14,
        "550": 14.2,
        "600": 14.4
      },
      "elasticModulusE": {
        "20": 210,
        "50": 207,
        "100": 205,
        "150": 202,
        "200": 200,
        "250": 197,
        "300": 195,
        "350": 190,
        "400": 185,
        "450": 180,
        "500": 175,
        "550": 170,
        "600": 165
      }
    },
    {
      "name": "Сталь 12Х2МФА (Поковки толщиной до 150 мм, КП395**)",
      "classId": "СЛ-ХМВ",
      "group": "Сталь легированная хромомолибденованадиевая",
      "mark": "12Х2МФА",
      "rm": {
        "20": 540,
        "50": 530,
        "100": 520,
        "150": 500,
        "200": 500,
        "250": 491,
        "300": 491,
        "350": 491,
        "400": 461,
        "450": 432,
        "500": 412,
        "550": 412,
        "600": 412
      },
      "rp02": {
        "20": 432,
        "50": 422,
        "100": 422,
        "150": 412,
        "200": 412,
        "250": 402,
        "300": 395,
        "350": 395,
        "400": 395,
        "450": 395,
        "500": 392,
        "550": 392,
        "600": 392
      },
      "elongationA": {
        "20": 14,
        "50": 14,
        "100": 14,
        "150": 14,
        "200": 14,
        "250": 14,
        "300": 14,
        "350": 14,
        "400": 12,
        "450": 12,
        "500": 12,
        "550": 12,
        "600": 12
      },
      "reductionZ": {
        "20": 50,
        "50": 50,
        "100": 50,
        "150": 50,
        "200": 50,
        "250": 50,
        "300": 50,
        "350": 50,
        "400": 50,
        "450": 50,
        "500": 50,
        "550": 50,
        "600": 50
      },
      "thermalExpansionAlpha": {
        "20": 11.5,
        "50": 11.5,
        "100": 11.9,
        "150": 12.2,
        "200": 12.5,
        "250": 12.8,
        "300": 13.1,
        "350": 13.4,
        "400": 13.6,
        "450": 13.8,
        "500": 14,
        "550": 14.2,
        "600": 14.4
      },
      "elasticModulusE": {
        "20": 210,
        "50": 207,
        "100": 205,
        "150": 202,
        "200": 200,
        "250": 197,
        "300": 195,
        "350": 190,
        "400": 185,
        "450": 180,
        "500": 175,
        "550": 170,
        "600": 165
      }
    },
    {
      "name": "Сталь 12Х2МФА (Листы толщиной до 180 мм, КП490**)",
      "classId": "СЛ-ХМВ",
      "group": "Сталь легированная хромомолибденованадиевая",
      "mark": "12Х2МФА",
      "rm": {
        "20": 638,
        "50": 618,
        "100": 608,
        "150": 598,
        "200": 589,
        "250": 569,
        "300": 559,
        "350": 549,
        "400": 540,
        "450": 500,
        "500": 481,
        "550": 481,
        "600": 481
      },
      "rp02": {
        "20": 530,
        "50": 520,
        "100": 520,
        "150": 510,
        "200": 500,
        "250": 500,
        "300": 490,
        "350": 490,
        "400": 490,
        "450": 480,
        "500": 461,
        "550": 461,
        "600": 461
      },
      "elongationA": {
        "20": 13,
        "50": 13,
        "100": 13,
        "150": 13,
        "200": 13,
        "250": 12,
        "300": 12,
        "350": 12,
        "400": 10,
        "450": 10,
        "500": 10,
        "550": 10,
        "600": 10
      },
      "reductionZ": {
        "20": 50,
        "50": 50,
        "100": 50,
        "150": 50,
        "200": 50,
        "250": 45,
        "300": 45,
        "350": 45,
        "400": 38,
        "450": 38,
        "500": 38,
        "550": 38,
        "600": 38
      },
      "thermalExpansionAlpha": {
        "20": 11.5,
        "50": 11.5,
        "100": 11.9,
        "150": 12.2,
        "200": 12.5,
        "250": 12.8,
        "300": 13.1,
        "350": 13.4,
        "400": 13.6,
        "450": 13.8,
        "500": 14,
        "550": 14.2,
        "600": 14.4
      },
      "elasticModulusE": {
        "20": 210,
        "50": 207,
        "100": 205,
        "150": 202,
        "200": 200,
        "250": 197,
        "300": 195,
        "350": 190,
        "400": 185,
        "450": 180,
        "500": 175,
        "550": 170,
        "600": 165
      }
    },
    {
      "name": "Сталь 12Х2МФА (Поковки толщиной до 150 мм, КП490**)",
      "classId": "СЛ-ХМВ",
      "group": "Сталь легированная хромомолибденованадиевая",
      "mark": "12Х2МФА",
      "rm": {
        "20": 638,
        "50": 618,
        "100": 608,
        "150": 598,
        "200": 589,
        "250": 569,
        "300": 559,
        "350": 549,
        "400": 540,
        "450": 500,
        "500": 481,
        "550": 481,
        "600": 481
      },
      "rp02": {
        "20": 530,
        "50": 520,
        "100": 520,
        "150": 510,
        "200": 500,
        "250": 500,
        "300": 490,
        "350": 490,
        "400": 490,
        "450": 480,
        "500": 461,
        "550": 461,
        "600": 461
      },
      "elongationA": {
        "20": 13,
        "50": 13,
        "100": 13,
        "150": 13,
        "200": 13,
        "250": 12,
        "300": 12,
        "350": 12,
        "400": 10,
        "450": 10,
        "500": 10,
        "550": 10,
        "600": 10
      },
      "reductionZ": {
        "20": 50,
        "50": 50,
        "100": 50,
        "150": 50,
        "200": 50,
        "250": 45,
        "300": 45,
        "350": 45,
        "400": 38,
        "450": 38,
        "500": 38,
        "550": 38,
        "600": 38
      },
      "thermalExpansionAlpha": {
        "20": 11.5,
        "50": 11.5,
        "100": 11.9,
        "150": 12.2,
        "200": 12.5,
        "250": 12.8,
        "300": 13.1,
        "350": 13.4,
        "400": 13.6,
        "450": 13.8,
        "500": 14,
        "550": 14.2,
        "600": 14.4
      },
      "elasticModulusE": {
        "20": 210,
        "50": 207,
        "100": 205,
        "150": 202,
        "200": 200,
        "250": 197,
        "300": 195,
        "350": 190,
        "400": 185,
        "450": 180,
        "500": 175,
        "550": 170,
        "600": 165
      }
    },
    {
      "name": "Сталь 12Х2МФА-А (Листы толщиной до 180 мм, КП395**)",
      "classId": "СЛ-ХМВ",
      "group": "Сталь легированная хромомолибденованадиевая",
      "mark": "12Х2МФА-А",
      "rm": {
        "20": 540,
        "50": 530,
        "100": 520,
        "150": 500,
        "200": 500,
        "250": 491,
        "300": 491,
        "350": 491,
        "400": 461,
        "450": 432,
        "500": 412,
        "550": 412,
        "600": 412
      },
      "rp02": {
        "20": 432,
        "50": 422,
        "100": 422,
        "150": 412,
        "200": 412,
        "250": 402,
        "300": 395,
        "350": 395,
        "400": 395,
        "450": 395,
        "500": 392,
        "550": 392,
        "600": 392
      },
      "elongationA": {
        "20": 14,
        "50": 14,
        "100": 14,
        "150": 14,
        "200": 14,
        "250": 14,
        "300": 14,
        "350": 14,
        "400": 12,
        "450": 12,
        "500": 12,
        "550": 12,
        "600": 12
      },
      "reductionZ": {
        "20": 50,
        "50": 50,
        "100": 50,
        "150": 50,
        "200": 50,
        "250": 50,
        "300": 50,
        "350": 50,
        "400": 50,
        "450": 50,
        "500": 50,
        "550": 50,
        "600": 50
      },
      "thermalExpansionAlpha": {
        "20": 11.5,
        "50": 11.5,
        "100": 11.9,
        "150": 12.2,
        "200": 12.5,
        "250": 12.8,
        "300": 13.1,
        "350": 13.4,
        "400": 13.6,
        "450": 13.8,
        "500": 14,
        "550": 14.2,
        "600": 14.4
      },
      "elasticModulusE": {
        "20": 210,
        "50": 207,
        "100": 205,
        "150": 202,
        "200": 200,
        "250": 197,
        "300": 195,
        "350": 190,
        "400": 185,
        "450": 180,
        "500": 175,
        "550": 170,
        "600": 165
      }
    },
    {
      "name": "Сталь 12Х2МФА-А (Поковки толщиной до 150 мм, КП395**)",
      "classId": "СЛ-ХМВ",
      "group": "Сталь легированная хромомолибденованадиевая",
      "mark": "12Х2МФА-А",
      "rm": {
        "20": 540,
        "50": 530,
        "100": 520,
        "150": 500,
        "200": 500,
        "250": 491,
        "300": 491,
        "350": 491,
        "400": 461,
        "450": 432,
        "500": 412,
        "550": 412,
        "600": 412
      },
      "rp02": {
        "20": 432,
        "50": 422,
        "100": 422,
        "150": 412,
        "200": 412,
        "250": 402,
        "300": 395,
        "350": 395,
        "400": 395,
        "450": 395,
        "500": 392,
        "550": 392,
        "600": 392
      },
      "elongationA": {
        "20": 14,
        "50": 14,
        "100": 14,
        "150": 14,
        "200": 14,
        "250": 14,
        "300": 14,
        "350": 14,
        "400": 12,
        "450": 12,
        "500": 12,
        "550": 12,
        "600": 12
      },
      "reductionZ": {
        "20": 50,
        "50": 50,
        "100": 50,
        "150": 50,
        "200": 50,
        "250": 50,
        "300": 50,
        "350": 50,
        "400": 50,
        "450": 50,
        "500": 50,
        "550": 50,
        "600": 50
      },
      "thermalExpansionAlpha": {
        "20": 11.5,
        "50": 11.5,
        "100": 11.9,
        "150": 12.2,
        "200": 12.5,
        "250": 12.8,
        "300": 13.1,
        "350": 13.4,
        "400": 13.6,
        "450": 13.8,
        "500": 14,
        "550": 14.2,
        "600": 14.4
      },
      "elasticModulusE": {
        "20": 210,
        "50": 207,
        "100": 205,
        "150": 202,
        "200": 200,
        "250": 197,
        "300": 195,
        "350": 190,
        "400": 185,
        "450": 180,
        "500": 175,
        "550": 170,
        "600": 165
      }
    },
    {
      "name": "Сталь 12Х2МФА-А (Листы толщиной до 180 мм, КП490**)",
      "classId": "СЛ-ХМВ",
      "group": "Сталь легированная хромомолибденованадиевая",
      "mark": "12Х2МФА-А",
      "rm": {
        "20": 638,
        "50": 618,
        "100": 608,
        "150": 598,
        "200": 589,
        "250": 569,
        "300": 559,
        "350": 549,
        "400": 540,
        "450": 500,
        "500": 481,
        "550": 481,
        "600": 481
      },
      "rp02": {
        "20": 530,
        "50": 520,
        "100": 520,
        "150": 510,
        "200": 500,
        "250": 500,
        "300": 490,
        "350": 490,
        "400": 490,
        "450": 480,
        "500": 461,
        "550": 461,
        "600": 461
      },
      "elongationA": {
        "20": 13,
        "50": 13,
        "100": 13,
        "150": 13,
        "200": 13,
        "250": 12,
        "300": 12,
        "350": 12,
        "400": 10,
        "450": 10,
        "500": 10,
        "550": 10,
        "600": 10
      },
      "reductionZ": {
        "20": 50,
        "50": 50,
        "100": 50,
        "150": 50,
        "200": 50,
        "250": 45,
        "300": 45,
        "350": 45,
        "400": 38,
        "450": 38,
        "500": 38,
        "550": 38,
        "600": 38
      },
      "thermalExpansionAlpha": {
        "20": 11.5,
        "50": 11.5,
        "100": 11.9,
        "150": 12.2,
        "200": 12.5,
        "250": 12.8,
        "300": 13.1,
        "350": 13.4,
        "400": 13.6,
        "450": 13.8,
        "500": 14,
        "550": 14.2,
        "600": 14.4
      },
      "elasticModulusE": {
        "20": 210,
        "50": 207,
        "100": 205,
        "150": 202,
        "200": 200,
        "250": 197,
        "300": 195,
        "350": 190,
        "400": 185,
        "450": 180,
        "500": 175,
        "550": 170,
        "600": 165
      }
    },
    {
      "name": "Сталь 12Х2МФА-А (Поковки толщиной до 150 мм, КП490**)",
      "classId": "СЛ-ХМВ",
      "group": "Сталь легированная хромомолибденованадиевая",
      "mark": "12Х2МФА-А",
      "rm": {
        "20": 638,
        "50": 618,
        "100": 608,
        "150": 598,
        "200": 589,
        "250": 569,
        "300": 559,
        "350": 549,
        "400": 540,
        "450": 500,
        "500": 481,
        "550": 481,
        "600": 481
      },
      "rp02": {
        "20": 530,
        "50": 520,
        "100": 520,
        "150": 510,
        "200": 500,
        "250": 500,
        "300": 490,
        "350": 490,
        "400": 490,
        "450": 480,
        "500": 461,
        "550": 461,
        "600": 461
      },
      "elongationA": {
        "20": 13,
        "50": 13,
        "100": 13,
        "150": 13,
        "200": 13,
        "250": 12,
        "300": 12,
        "350": 12,
        "400": 10,
        "450": 10,
        "500": 10,
        "550": 10,
        "600": 10
      },
      "reductionZ": {
        "20": 50,
        "50": 50,
        "100": 50,
        "150": 50,
        "200": 50,
        "250": 45,
        "300": 45,
        "350": 45,
        "400": 38,
        "450": 38,
        "500": 38,
        "550": 38,
        "600": 38
      },
      "thermalExpansionAlpha": {
        "20": 11.5,
        "50": 11.5,
        "100": 11.9,
        "150": 12.2,
        "200": 12.5,
        "250": 12.8,
        "300": 13.1,
        "350": 13.4,
        "400": 13.6,
        "450": 13.8,
        "500": 14,
        "550": 14.2,
        "600": 14.4
      },
      "elasticModulusE": {
        "20": 210,
        "50": 207,
        "100": 205,
        "150": 202,
        "200": 200,
        "250": 197,
        "300": 195,
        "350": 190,
        "400": 185,
        "450": 180,
        "500": 175,
        "550": 170,
        "600": 165
      }
    },
    {
      "name": "Сталь 18Х2МФА (Листы, поковки толщиной от 160 до 400 мм, КП490**)",
      "classId": "СЛ-ХМВ",
      "group": "Сталь легированная хромомолибденованадиевая",
      "mark": "18Х2МФА",
      "rm": {
        "20": 638,
        "50": 618,
        "100": 608,
        "150": 598,
        "200": 589,
        "250": 569,
        "300": 559,
        "350": 549,
        "400": 540,
        "450": 530,
        "500": 520,
        "550": 520,
        "600": 520
      },
      "rp02": {
        "20": 530,
        "50": 520,
        "100": 520,
        "150": 510,
        "200": 500,
        "250": 500,
        "300": 490,
        "350": 490,
        "400": 490,
        "450": 481,
        "500": 461,
        "550": 461,
        "600": 461
      },
      "elongationA": {
        "20": 13,
        "50": 13,
        "100": 13,
        "150": 13,
        "200": 13,
        "250": 12,
        "300": 12,
        "350": 12,
        "400": 10,
        "450": 10,
        "500": 10,
        "550": 10,
        "600": 10
      },
      "reductionZ": {
        "20": 50,
        "50": 50,
        "100": 50,
        "150": 50,
        "200": 50,
        "250": 50,
        "300": 45,
        "350": 45,
        "400": 38,
        "450": 38,
        "500": 38,
        "550": 38,
        "600": 38
      },
      "thermalExpansionAlpha": {
        "20": 11.5,
        "50": 11.5,
        "100": 11.9,
        "150": 12.2,
        "200": 12.5,
        "250": 12.8,
        "300": 13.1,
        "350": 13.4,
        "400": 13.6,
        "450": 13.8,
        "500": 14,
        "550": 14.2,
        "600": 14.4
      },
      "elasticModulusE": {
        "20": 210,
        "50": 207,
        "100": 205,
        "150": 202,
        "200": 200,
        "250": 197,
        "300": 195,
        "350": 190,
        "400": 185,
        "450": 180,
        "500": 175,
        "550": 170,
        "600": 165
      }
    },
    {
      "name": "Сталь 15Х2МФА (Листы, поковки толщиной от 400 до 650 мм, КП295**)",
      "classId": "СЛ-ХМВ",
      "group": "Сталь легированная хромомолибденованадиевая",
      "mark": "15Х2МФА",
      "rm": {
        "20": 441,
        "50": 432,
        "100": 422,
        "150": 412,
        "200": 402,
        "250": 392,
        "300": 392,
        "350": 392,
        "400": 373,
        "450": 353,
        "500": 333,
        "550": 333,
        "600": 333
      },
      "rp02": {
        "20": 392,
        "50": 383,
        "100": 363,
        "150": 353,
        "200": 334,
        "250": 324,
        "300": 304,
        "350": 295,
        "400": 284,
        "450": 265,
        "500": 255,
        "550": 255,
        "600": 255
      },
      "elongationA": {
        "20": 14,
        "50": 14,
        "100": 14,
        "150": 14,
        "200": 14,
        "250": 14,
        "300": 14,
        "350": 13,
        "400": 12,
        "450": 12,
        "500": 12,
        "550": 12,
        "600": 12
      },
      "reductionZ": {
        "20": 55,
        "50": 55,
        "100": 54,
        "150": 54,
        "200": 53,
        "250": 52,
        "300": 51,
        "350": 50,
        "400": 47,
        "450": 47,
        "500": 47,
        "550": 47,
        "600": 47
      },
      "thermalExpansionAlpha": {
        "20": 11.5,
        "50": 11.5,
        "100": 11.9,
        "150": 12.2,
        "200": 12.5,
        "250": 12.8,
        "300": 13.1,
        "350": 13.4,
        "400": 13.6,
        "450": 13.8,
        "500": 14,
        "550": 14.2,
        "600": 14.4
      },
      "elasticModulusE": {
        "20": 210,
        "50": 207,
        "100": 205,
        "150": 202,
        "200": 200,
        "250": 197,
        "300": 195,
        "350": 190,
        "400": 185,
        "450": 180,
        "500": 175,
        "550": 170,
        "600": 165
      }
    },
    {
      "name": "Сталь 15Х2МФА (Листы, поковки толщиной от 161 до 400 мм, КП395**)",
      "classId": "СЛ-ХМВ",
      "group": "Сталь легированная хромомолибденованадиевая",
      "mark": "15Х2МФА",
      "rm": {
        "20": 540,
        "50": 530,
        "100": 520,
        "150": 500,
        "200": 491,
        "250": 481,
        "300": 471,
        "350": 461,
        "400": 461,
        "450": 432,
        "500": 412,
        "550": 412,
        "600": 412
      },
      "rp02": {
        "20": 432,
        "50": 422,
        "100": 422,
        "150": 422,
        "200": 412,
        "250": 402,
        "300": 402,
        "350": 395,
        "400": 395,
        "450": 395,
        "500": 363,
        "550": 363,
        "600": 363
      },
      "elongationA": {
        "20": 14,
        "50": 14,
        "100": 14,
        "150": 14,
        "200": 14,
        "250": 14,
        "300": 14,
        "350": 14,
        "400": 12,
        "450": 12,
        "500": 12,
        "550": 12,
        "600": 12
      },
      "reductionZ": {
        "20": 50,
        "50": 50,
        "100": 50,
        "150": 50,
        "200": 50,
        "250": 50,
        "300": 50,
        "350": 50,
        "400": 47,
        "450": 47,
        "500": 47,
        "550": 47,
        "600": 47
      },
      "thermalExpansionAlpha": {
        "20": 11.5,
        "50": 11.5,
        "100": 11.9,
        "150": 12.2,
        "200": 12.5,
        "250": 12.8,
        "300": 13.1,
        "350": 13.4,
        "400": 13.6,
        "450": 13.8,
        "500": 14,
        "550": 14.2,
        "600": 14.4
      },
      "elasticModulusE": {
        "20": 210,
        "50": 207,
        "100": 205,
        "150": 202,
        "200": 200,
        "250": 197,
        "300": 195,
        "350": 190,
        "400": 185,
        "450": 180,
        "500": 175,
        "550": 170,
        "600": 165
      }
    },
    {
      "name": "Сталь 15Х2МФА-А (Листы, поковки толщиной от 400 до 650 мм, КП295**)",
      "classId": "СЛ-ХМВ",
      "group": "Сталь легированная хромомолибденованадиевая",
      "mark": "15Х2МФА-А",
      "rm": {
        "20": 441,
        "50": 432,
        "100": 422,
        "150": 412,
        "200": 402,
        "250": 392,
        "300": 392,
        "350": 392,
        "400": 373,
        "450": 353,
        "500": 333,
        "550": 333,
        "600": 333
      },
      "rp02": {
        "20": 392,
        "50": 383,
        "100": 363,
        "150": 353,
        "200": 334,
        "250": 324,
        "300": 304,
        "350": 295,
        "400": 284,
        "450": 265,
        "500": 255,
        "550": 255,
        "600": 255
      },
      "elongationA": {
        "20": 14,
        "50": 14,
        "100": 14,
        "150": 14,
        "200": 14,
        "250": 14,
        "300": 14,
        "350": 13,
        "400": 12,
        "450": 12,
        "500": 12,
        "550": 12,
        "600": 12
      },
      "reductionZ": {
        "20": 55,
        "50": 55,
        "100": 54,
        "150": 54,
        "200": 53,
        "250": 52,
        "300": 51,
        "350": 50,
        "400": 47,
        "450": 47,
        "500": 47,
        "550": 47,
        "600": 47
      },
      "thermalExpansionAlpha": {
        "20": 11.5,
        "50": 11.5,
        "100": 11.9,
        "150": 12.2,
        "200": 12.5,
        "250": 12.8,
        "300": 13.1,
        "350": 13.4,
        "400": 13.6,
        "450": 13.8,
        "500": 14,
        "550": 14.2,
        "600": 14.4
      },
      "elasticModulusE": {
        "20": 210,
        "50": 207,
        "100": 205,
        "150": 202,
        "200": 200,
        "250": 197,
        "300": 195,
        "350": 190,
        "400": 185,
        "450": 180,
        "500": 175,
        "550": 170,
        "600": 165
      }
    },
    {
      "name": "Сталь 15Х2МФА-А (Листы, поковки толщиной от 161 до 400 мм, КП395**)",
      "classId": "СЛ-ХМВ",
      "group": "Сталь легированная хромомолибденованадиевая",
      "mark": "15Х2МФА-А",
      "rm": {
        "20": 540,
        "50": 530,
        "100": 520,
        "150": 500,
        "200": 491,
        "250": 481,
        "300": 471,
        "350": 461,
        "400": 461,
        "450": 432,
        "500": 412,
        "550": 412,
        "600": 412
      },
      "rp02": {
