Repository: s1wex69/pnae-steel-handbook

Проекты для блоков T123 Tilda
=============================

Лимит Tilda: ~100 000 байт на один блок T123.
Один файл не влезает — поэтому каждый проект разбит на несколько файлов блок-NN.html.

Сборка:
  npm run build:tilda-t123

Папки:
  01-spravochnik/
  02-kalkulyator-vnutrennee-davlenie/
  03-kalkulyator-naruzhnoe-davlenie/

В каждой папке откройте ИНСТРУКЦИЯ.txt и вставляйте блоки по порядку в T123.

Альтернатива (1 блок iframe): npm run build:tilda → папка tilda-hosted/

File: tilda-t123/_build/03-kalkulyator-naruzhnoe-davlenie/data/pnae-steel-properties.json (part 11 of 17)
{
  "source": "ПНАЭ физмех свойства.xlsx",
  "standard": "ПНАЭ Г-7-002-86",
  "temperaturesC": [
        "20": 432,
        "50": 422,
        "100": 422,
        "150": 422,
        "200": 412,
        "250": 402,
        "300": 402,
        "350": 395,
        "400": 395,
        "450": 395,
        "500": 363,
        "550": 363,
        "600": 363
      },
      "elongationA": {
        "20": 14,
        "50": 14,
        "100": 14,
        "150": 14,
        "200": 14,
        "250": 14,
        "300": 14,
        "350": 14,
        "400": 12,
        "450": 12,
        "500": 12,
        "550": 12,
        "600": 12
      },
      "reductionZ": {
        "20": 50,
        "50": 50,
        "100": 50,
        "150": 50,
        "200": 50,
        "250": 50,
        "300": 50,
        "350": 50,
        "400": 47,
        "450": 47,
        "500": 47,
        "550": 47,
        "600": 47
      },
      "thermalExpansionAlpha": {
        "20": 11.5,
        "50": 11.5,
        "100": 11.9,
        "150": 12.2,
        "200": 12.5,
        "250": 12.8,
        "300": 13.1,
        "350": 13.4,
        "400": 13.6,
        "450": 13.8,
        "500": 14,
        "550": 14.2,
        "600": 14.4
      },
      "elasticModulusE": {
        "20": 210,
        "50": 207,
        "100": 205,
        "150": 202,
        "200": 200,
        "250": 197,
        "300": 195,
        "350": 190,
        "400": 185,
        "450": 180,
        "500": 175,
        "550": 170,
        "600": 165
      }
    },
    {
      "name": "Сталь 25Х2МФА (Поковки, листы (плиты), листовые и штампованные заготовки диаметром или толщиной до 70 мм, КП395**)",
      "classId": "СЛ-ХМВ",
      "group": "Сталь легированная хромомолибденованадиевая",
      "mark": "25Х2МФА",
      "rm": {
        "20": 540,
        "50": 530,
        "100": 520,
        "150": 500,
        "200": 491,
        "250": 481,
        "300": 471,
        "350": 461,
        "400": 461,
        "450": 441,
        "500": 441,
        "550": 441,
        "600": 441
      },
      "rp02": {
        "20": 432,
        "50": 432,
        "100": 422,
        "150": 412,
        "200": 402,
        "250": 402,
        "300": 395,
        "350": 395,
        "400": 395,
        "450": 373,
        "500": 373,
        "550": 373,
        "600": 373
      },
      "elongationA": {
        "20": 14,
        "50": 14,
        "100": 14,
        "150": 14,
        "200": 14,
        "250": 14,
        "300": 14,
        "350": 14,
        "400": 12,
        "450": 12,
        "500": 12,
        "550": 12,
        "600": 12
      },
      "reductionZ": {
        "20": 50,
        "50": 50,
        "100": 50,
        "150": 50,
        "200": 50,
        "250": 50,
        "300": 50,
        "350": 50,
        "400": 50,
        "450": 50,
        "500": 50,
        "550": 0,
        "600": 0
      },
      "thermalExpansionAlpha": {
        "20": 11.5,
        "50": 11.5,
        "100": 11.9,
        "150": 12.2,
        "200": 12.5,
        "250": 12.8,
        "300": 13.1,
        "350": 13.4,
        "400": 13.6,
        "450": 13.8,
        "500": 14,
        "550": 14.2,
        "600": 14.4
      },
      "elasticModulusE": {
        "20": 215,
        "50": 212,
        "100": 210,
        "150": 207,
        "200": 205,
        "250": 202,
        "300": 200,
        "350": 195,
        "400": 190,
        "450": 185,
        "500": 180,
        "550": 175,
        "600": 170
      }
    },
    {
      "name": "Сталь 25Х2МФА (Поковки, листы (плиты), листовые и штампованные заготовки диаметром или толщиной до 750 мм, КП490**)",
      "classId": "СЛ-ХМВ",
      "group": "Сталь легированная хромомолибденованадиевая",
      "mark": "25Х2МФА",
      "rm": {
        "20": 638,
        "50": 618,
        "100": 608,
        "150": 598,
        "200": 589,
        "250": 569,
        "300": 559,
        "350": 549,
        "400": 540,
        "450": 530,
        "500": 520,
        "550": 520,
        "600": 520
      },
      "rp02": {
        "20": 530,
        "50": 530,
        "100": 520,
        "150": 510,
        "200": 500,
        "250": 500,
        "300": 490,
        "350": 490,
        "400": 471,
        "450": 461,
        "500": 461,
        "550": 461,
        "600": 461
      },
      "elongationA": {
        "20": 13,
        "50": 13,
        "100": 13,
        "150": 13,
        "200": 13,
        "250": 12,
        "300": 12,
        "350": 12,
        "400": 11,
        "450": 11,
        "500": 11,
        "550": 11,
        "600": 11
      },
      "reductionZ": {
        "20": 50,
        "50": 50,
        "100": 50,
        "150": 50,
        "200": 50,
        "250": 45,
        "300": 45,
        "350": 45,
        "400": 45,
        "450": 45,
        "500": 45,
        "550": 45,
        "600": 45
      },
      "thermalExpansionAlpha": {
        "20": 11.5,
        "50": 11.5,
        "100": 11.9,
        "150": 12.2,
        "200": 12.5,
        "250": 12.8,
        "300": 13.1,
        "350": 13.4,
        "400": 13.6,
        "450": 13.8,
        "500": 14,
        "550": 14.2,
        "600": 14.4
      },
      "elasticModulusE": {
        "20": 215,
        "50": 212,
        "100": 210,
        "150": 207,
        "200": 205,
        "250": 202,
        "300": 200,
        "350": 195,
        "400": 190,
        "450": 185,
        "500": 180,
        "550": 175,
        "600": 170
      }
    },
    {
      "name": "Сталь 25Х2МФА (Поковки, листы (плиты), листовые и штампованные заготовки диаметром или толщиной до 750 мм, КП590**)",
      "classId": "СЛ-ХМВ",
      "group": "Сталь легированная хромомолибденованадиевая",
      "mark": "25Х2МФА",
      "rm": {
        "20": 736,
        "50": 716,
        "100": 706,
        "150": 697,
        "200": 677,
        "250": 667,
        "300": 647,
        "350": 638,
        "400": 618,
        "450": 608,
        "500": 598,
        "550": 598,
        "600": 598
      },
      "rp02": {
        "20": 628,
        "50": 628,
        "100": 618,
        "150": 608,
        "200": 598,
        "250": 598,
        "300": 590,
        "350": 590,
        "400": 549,
        "450": 540,
        "500": 540,
        "550": 540,
        "600": 540
      },
      "elongationA": {
        "20": 12,
        "50": 12,
        "100": 12,
        "150": 12,
        "200": 12,
        "250": 12,
        "300": 12,
        "350": 12,
        "400": 10,
        "450": 10,
        "500": 10,
        "550": 10,
        "600": 10
      },
      "reductionZ": {
        "20": 50,
        "50": 50,
        "100": 50,
        "150": 50,
        "200": 50,
        "250": 45,
        "300": 45,
        "350": 45,
        "400": 45,
        "450": 45,
        "500": 45,
        "550": 45,
        "600": 45
      },
      "thermalExpansionAlpha": {
        "20": 11.5,
        "50": 11.5,
        "100": 11.9,
        "150": 12.2,
        "200": 12.5,
        "250": 12.8,
        "300": 13.1,
        "350": 13.4,
        "400": 13.6,
        "450": 13.8,
        "500": 14,
        "550": 14.2,
        "600": 14.4
      },
      "elasticModulusE": {
        "20": 215,
        "50": 212,
        "100": 210,
        "150": 207,
        "200": 205,
        "250": 202,
        "300": 200,
        "350": 195,
        "400": 190,
        "450": 185,
        "500": 180,
        "550": 175,
        "600": 170
      }
    },
    {
      "name": "Сталь 25Х2М1Ф (Горячекатаные и кованые прутки и полосы диаметром или толщиной 90 мм)",
      "classId": "СЛ-ХМВ",
      "group": "Сталь легированная хромомолибденованадиевая",
      "mark": "25Х2М1Ф",
      "rm": {
        "20": 785,
        "50": 765,
        "100": 765,
        "150": 755,
        "200": 745,
        "250": 735,
        "300": 725,
        "350": 687,
        "400": 677,
        "450": 647,
        "500": 608,
        "550": 608,
        "600": 608
      },
      "rp02": {
        "20": 667,
        "50": 667,
        "100": 651,
        "150": 647,
        "200": 647,
        "250": 628,
        "300": 618,
        "350": 598,
        "400": 578,
        "450": 559,
        "500": 539,
        "550": 539,
        "600": 539
      },
      "elongationA": {
        "20": 12,
        "50": 11,
        "100": 11,
        "150": 11,
        "200": 10,
        "250": 10,
        "300": 10,
        "350": 10,
        "400": 10,
        "450": 10,
        "500": 11,
        "550": 11,
        "600": 11
      },
      "reductionZ": {
        "20": 50,
        "50": 50,
        "100": 50,
        "150": 50,
        "200": 49,
        "250": 49,
        "300": 49,
        "350": 49,
        "400": 50,
        "450": 51,
        "500": 54,
        "550": 54,
        "600": 54
      },
      "thermalExpansionAlpha": {
        "20": 11.5,
        "50": 11.5,
        "100": 11.9,
        "150": 12.2,
        "200": 12.5,
        "250": 12.8,
        "300": 13.1,
        "350": 13.4,
        "400": 13.6,
        "450": 13.8,
        "500": 14,
        "550": 14.2,
        "600": 14.4
      },
      "elasticModulusE": {
        "20": 215,
        "50": 212,
        "100": 210,
        "150": 207,
        "200": 205,
        "250": 202,
        "300": 200,
        "350": 195,
        "400": 190,
        "450": 185,
        "500": 180,
        "550": 175,
        "600": 170
      }
    },
    {
      "name": "Сталь 25Х2М1Ф (Заготовки крепежных деталей диаметром или толщиной до 200 мм)",
      "classId": "СЛ-ХМВ",
      "group": "Сталь легированная хромомолибденованадиевая",
      "mark": "25Х2М1Ф",
      "rm": {
        "20": 785,
        "50": 765,
        "100": 765,
        "150": 755,
        "200": 745,
        "250": 735,
        "300": 725,
        "350": 687,
        "400": 677,
        "450": 647,
        "500": 608,
        "550": 608,
        "600": 608
      },
      "rp02": {
        "20": 667,
        "50": 667,
        "100": 651,
        "150": 647,
        "200": 647,
        "250": 628,
        "300": 618,
        "350": 598,
        "400": 578,
        "450": 559,
        "500": 539,
        "550": 539,
        "600": 539
      },
      "elongationA": {
        "20": 12,
        "50": 11,
        "100": 11,
        "150": 11,
        "200": 10,
        "250": 10,
        "300": 10,
        "350": 10,
        "400": 10,
        "450": 10,
        "500": 11,
        "550": 11,
        "600": 11
      },
      "reductionZ": {
        "20": 50,
        "50": 50,
        "100": 50,
        "150": 50,
        "200": 49,
        "250": 49,
        "300": 49,
        "350": 49,
        "400": 50,
        "450": 51,
        "500": 54,
        "550": 54,
        "600": 54
      },
      "thermalExpansionAlpha": {
        "20": 11.5,
        "50": 11.5,
        "100": 11.9,
        "150": 12.2,
        "200": 12.5,
        "250": 12.8,
        "300": 13.1,
        "350": 13.4,
        "400": 13.6,
        "450": 13.8,
        "500": 14,
        "550": 14.2,
        "600": 14.4
      },
      "elasticModulusE": {
        "20": 215,
        "50": 212,
        "100": 210,
        "150": 207,
        "200": 205,
        "250": 202,
        "300": 200,
        "350": 195,
        "400": 190,
        "450": 185,
        "500": 180,
        "550": 175,
        "600": 170
      }
    },
    {
      "name": "Сталь 25Х2М1Ф (Горячекатаные и кованые прутки и полосы диаметром или толщиной от 90 до 150 мм)",
      "classId": "СЛ-ХМВ",
      "group": "Сталь легированная хромомолибденованадиевая",
      "mark": "25Х2М1Ф",
      "rm": {
        "20": 785,
        "50": 765,
        "100": 755,
        "150": 736,
        "200": 726,
        "250": 697,
        "300": 687,
        "350": 677,
        "400": 657,
        "450": 647,
        "500": 638,
        "550": 638,
        "600": 638
      },
      "rp02": {
        "20": 667,
        "50": 667,
        "100": 667,
        "150": 647,
        "200": 638,
        "250": 618,
        "300": 608,
        "350": 598,
        "400": 589,
        "450": 579,
        "500": 579,
        "550": 579,
        "600": 579
      },
      "elongationA": {
        "20": 10,
        "50": 9,
        "100": 9,
        "150": 9,
        "200": 9,
        "250": 9,
        "300": 9,
        "350": 8,
        "400": 8,
        "450": 8,
        "500": 8,
        "550": 8,
        "600": 8
      },
      "reductionZ": {
        "20": 45,
        "50": 45,
        "100": 45,
        "150": 45,
        "200": 45,
        "250": 45,
        "300": 45,
        "350": 45,
        "400": 45,
        "450": 45,
        "500": 45,
        "550": 45,
        "600": 45
      },
      "thermalExpansionAlpha": {
        "20": 11.5,
        "50": 11.5,
        "100": 11.9,
        "150": 12.2,
        "200": 12.5,
        "250": 12.8,
        "300": 13.1,
        "350": 13.4,
        "400": 13.6,
        "450": 13.8,
        "500": 14,
        "550": 14.2,
        "600": 14.4
      },
      "elasticModulusE": {
        "20": 215,
        "50": 212,
        "100": 210,
        "150": 207,
        "200": 205,
        "250": 202,
        "300": 200,
        "350": 195,
        "400": 190,
        "450": 185,
        "500": 180,
        "550": 175,
        "600": 170
      }
    },
    {
      "name": "Сталь 25Х2М1Ф (Горячекатаные и кованые прутки и полосы диаметром или толщиной от 150 до 200 мм)",
      "classId": "СЛ-ХМВ",
      "group": "Сталь легированная хромомолибденованадиевая",
      "mark": "25Х2М1Ф",
      "rm": {
        "20": 785,
        "50": 765,
        "100": 765,
        "150": 736,
        "200": 726,
        "250": 697,
        "300": 687,
        "350": 677,
        "400": 657,
        "450": 647,
        "500": 638,
        "550": 638,
        "600": 638
      },
      "rp02": {
        "20": 667,
        "50": 667,
        "100": 667,
        "150": 647,
        "200": 638,
        "250": 618,
        "300": 608,
        "350": 598,
        "400": 589,
        "450": 579,
        "500": 579,
        "550": 579,
        "600": 579
      },
      "elongationA": {
        "20": 9,
        "50": 8,
        "100": 8,
        "150": 8,
        "200": 8,
        "250": 8,
        "300": 8,
        "350": 7,
        "400": 7,
        "450": 7,
        "500": 7,
        "550": 7,
        "600": 7
      },
      "reductionZ": {
        "20": 40,
        "50": 40,
        "100": 40,
        "150": 40,
        "200": 40,
        "250": 40,
        "300": 40,
        "350": 40,
        "400": 40,
        "450": 40,
        "500": 40,
        "550": 40,
        "600": 40
      },
      "thermalExpansionAlpha": {
        "20": 11.5,
        "50": 11.5,
        "100": 11.9,
        "150": 12.2,
        "200": 12.5,
        "250": 12.8,
        "300": 13.1,
        "350": 13.4,
        "400": 13.6,
        "450": 13.8,
        "500": 14,
        "550": 14.2,
        "600": 14.4
      },
      "elasticModulusE": {
        "20": 215,
        "50": 212,
        "100": 210,
        "150": 207,
        "200": 205,
        "250": 202,
        "300": 200,
        "350": 195,
        "400": 190,
        "450": 185,
        "500": 180,
        "550": 175,
        "600": 170
      }
    },
    {
      "name": "Сталь 25Х2М1Ф (Поковки толщиной или диаметром от 100 до 300 мм, КП490*)",
      "classId": "СЛ-ХМВ",
      "group": "Сталь легированная хромомолибденованадиевая",
      "mark": "25Х2М1Ф",
      "rm": {
        "20": 657,
        "50": 638,
        "100": 628,
        "150": 608,
        "200": 598,
        "250": 579,
        "300": 569,
        "350": 559,
        "400": 540,
        "450": 500,
        "500": 500,
        "550": 500,
        "600": 500
      },
      "rp02": {
        "20": 490,
        "50": 490,
        "100": 471,
        "150": 461,
        "200": 451,
        "250": 441,
        "300": 432,
        "350": 422,
        "400": 412,
        "450": 392,
        "500": 392,
        "550": 392,
        "600": 392
      },
      "elongationA": {
        "20": 13,
        "50": 13,
        "100": 13,
        "150": 13,
        "200": 13,
        "250": 13,
        "300": 12,
        "350": 12,
        "400": 12,
        "450": 12,
        "500": 12,
        "550": 12,
        "600": 12
      },
      "reductionZ": {
        "20": 40,
        "50": 40,
        "100": 41,
        "150": 41,
        "200": 42,
        "250": 42,
        "300": 42,
        "350": 42,
        "400": 43,
        "450": 43,
        "500": 43,
        "550": 43,
        "600": 43
      },
      "thermalExpansionAlpha": {
        "20": 11.5,
        "50": 11.5,
        "100": 11.9,
        "150": 12.2,
        "200": 12.5,
        "250": 12.8,
        "300": 13.1,
        "350": 13.4,
        "400": 13.6,
        "450": 13.8,
        "500": 14,
        "550": 14.2,
        "600": 14.4
      },
      "elasticModulusE": {
        "20": 215,
        "50": 212,
        "100": 210,
        "150": 207,
        "200": 205,
        "250": 202,
        "300": 200,
        "350": 195,
        "400": 190,
        "450": 185,
        "500": 180,
        "550": 175,
        "600": 170
      }
    },
    {
      "name": "Сталь 25Х3МФА (Поковки, листы (плиты), листовые и штампованные заготовки толщиной от 450 до 600 мм, КП395**)",
      "classId": "СЛ-ХМВ",
      "group": "Сталь легированная хромомолибденованадиевая",
      "mark": "25Х3МФА",
      "rm": {
        "20": 540,
        "50": 530,
        "100": 520,
        "150": 500,
        "200": 491,
        "250": 481,
        "300": 471,
        "350": 461,
        "400": 461,
        "450": 441,
        "500": 441,
        "550": 441,
        "600": 441
      },
      "rp02": {
        "20": 432,
        "50": 432,
        "100": 422,
        "150": 412,
        "200": 402,
        "250": 402,
        "300": 395,
        "350": 395,
        "400": 395,
        "450": 373,
        "500": 373,
        "550": 373,
        "600": 373
      },
      "elongationA": {
        "20": 14,
        "50": 14,
        "100": 14,
        "150": 14,
        "200": 14,
        "250": 14,
        "300": 14,
        "350": 14,
        "400": 12,
        "450": 12,
        "500": 12,
        "550": 12,
        "600": 12
      },
      "reductionZ": {
        "20": 50,
        "50": 50,
        "100": 50,
        "150": 50,
        "200": 50,
        "250": 50,
        "300": 50,
        "350": 50,
        "400": 50,
        "450": 50,
        "500": 50,
        "550": 50,
        "600": 50
      },
      "thermalExpansionAlpha": {
        "20": 11.5,
        "50": 11.5,
        "100": 11.9,
        "150": 12.2,
        "200": 12.5,
        "250": 12.8,
        "300": 13.1,
        "350": 13.4,
        "400": 13.6,
        "450": 13.8,
        "500": 14,
        "550": 14.2,
        "600": 14.4
      },
      "elasticModulusE": {
        "20": 215,
        "50": 212,
        "100": 210,
        "150": 207,
        "200": 205,
        "250": 202,
        "300": 200,
        "350": 195,
        "400": 190,
        "450": 185,
        "500": 180,
        "550": 175,
        "600": 170
      }
    },
    {
      "name": "Сталь 25Х3МФА (Поковки, листы (плиты), листовые и штампованные заготовки толщиной от 450 до 600 мм, КП490**)",
      "classId": "СЛ-ХМВ",
      "group": "Сталь легированная хромомолибденованадиевая",
      "mark": "25Х3МФА",
      "rm": {
        "20": 638,
        "50": 618,
        "100": 608,
        "150": 598,
        "200": 589,
        "250": 569,
        "300": 559,
        "350": 549,
        "400": 540,
        "450": 530,
        "500": 520,
        "550": 520,
        "600": 520
      },
      "rp02": {
        "20": 530,
        "50": 530,
        "100": 520,
        "150": 510,
        "200": 500,
        "250": 500,
        "300": 490,
        "350": 490,
        "400": 471,
        "450": 461,
        "500": 461,
        "550": 461,
        "600": 461
      },
      "elongationA": {
        "20": 13,
        "50": 13,
        "100": 13,
        "150": 13,
        "200": 13,
        "250": 12,
        "300": 12,
        "350": 12,
        "400": 11,
        "450": 11,
        "500": 11,
        "550": 11,
        "600": 11
      },
      "reductionZ": {
        "20": 50,
        "50": 50,
        "100": 50,
        "150": 50,
        "200": 50,
        "250": 45,
        "300": 45,
        "350": 45,
        "400": 45,
        "450": 45,
        "500": 45,
        "550": 45,
        "600": 45
      },
      "thermalExpansionAlpha": {
        "20": 11.5,
        "50": 11.5,
        "100": 11.9,
        "150": 12.2,
        "200": 12.5,
        "250": 12.8,
        "300": 13.1,
        "350": 13.4,
        "400": 13.6,
        "450": 13.8,
        "500": 14,
        "550": 14.2,
        "600": 14.4
      },
      "elasticModulusE": {
        "20": 215,
        "50": 212,
        "100": 210,
        "150": 207,
        "200": 205,
        "250": 202,
        "300": 200,
        "350": 195,
        "400": 190,
        "450": 185,
        "500": 180,
        "550": 175,
        "600": 170
      }
    },
    {
      "name": "Сталь 25Х3МФА (Поковки, листы (плиты), листовые и штампованные заготовки толщиной от 450 до 600 мм, КП590**)",
      "classId": "СЛ-ХМВ",
      "group": "Сталь легированная хромомолибденованадиевая",
      "mark": "25Х3МФА",
      "rm": {
        "20": 736,
        "50": 716,
        "100": 706,
        "150": 697,
        "200": 687,
        "250": 667,
        "300": 647,
        "350": 638,
        "400": 618,
        "450": 608,
        "500": 598,
        "550": 598,
        "600": 598
      },
      "rp02": {
        "20": 628,
        "50": 628,
        "100": 618,
        "150": 608,
        "200": 598,
        "250": 598,
        "300": 590,
        "350": 590,
        "400": 549,
        "450": 540,
        "500": 540,
        "550": 540,
        "600": 540
      },
      "elongationA": {
        "20": 12,
        "50": 12,
        "100": 12,
        "150": 12,
        "200": 12,
        "250": 12,
        "300": 12,
        "350": 12,
        "400": 10,
        "450": 10,
        "500": 10,
        "550": 10,
        "600": 10
      },
      "reductionZ": {
        "20": 50,
        "50": 50,
        "100": 50,
        "150": 50,
        "200": 50,
        "250": 45,
        "300": 45,
        "350": 45,
        "400": 45,
        "450": 45,
        "500": 45,
        "550": 45,
        "600": 45
      },
      "thermalExpansionAlpha": {
        "20": 11.5,
        "50": 11.5,
        "100": 11.9,
        "150": 12.2,
        "200": 12.5,
        "250": 12.8,
        "300": 13.1,
        "350": 13.4,
        "400": 13.6,
        "450": 13.8,
        "500": 14,
        "550": 14.2,
        "600": 14.4
      },
      "elasticModulusE": {
        "20": 215,
        "50": 212,
        "100": 210,
        "150": 207,
        "200": 205,
        "250": 202,
        "300": 200,
        "350": 195,
        "400": 190,
        "450": 185,
        "500": 180,
        "550": 175,
        "600": 170
      }
    },
    {
      "name": "Сталь 25Х3МФА (Поковки, листы (плиты), листовые и штампованные заготовки толщиной от 450 до 600 мм, КП685**)",
      "classId": "СЛ-ХМВ",
      "group": "Сталь легированная хромомолибденованадиевая",
      "mark": "25Х3МФА",
      "rm": {
        "20": 834,
        "50": 814,
        "100": 804,
        "150": 795,
        "200": 785,
        "250": 765,
        "300": 746,
        "350": 736,
        "400": 697,
        "450": 687,
        "500": 677,
        "550": 677,
        "600": 677
      },
      "rp02": {
        "20": 729,
        "50": 729,
        "100": 716,
        "150": 706,
        "200": 706,
        "250": 697,
        "300": 685,
        "350": 685,
        "400": 638,
        "450": 628,
        "500": 628,
        "550": 628,
        "600": 628
      },
      "elongationA": {
        "20": 12,
        "50": 12,
        "100": 12,
        "150": 12,
        "200": 12,
        "250": 12,
        "300": 12,
        "350": 12,
        "400": 10,
        "450": 10,
        "500": 10,
        "550": 10,
        "600": 10
      },
      "reductionZ": {
        "20": 50,
        "50": 50,
        "100": 50,
        "150": 50,
        "200": 45,
        "250": 45,
        "300": 40,
        "350": 40,
        "400": 40,
        "450": 40,
        "500": 40,
        "550": 40,
        "600": 40
      },
      "thermalExpansionAlpha": {
        "20": 11.5,
        "50": 11.5,
        "100": 11.9,
        "150": 12.2,
        "200": 12.5,
        "250": 12.8,
        "300": 13.1,
        "350": 13.4,
        "400": 13.6,
        "450": 13.8,
        "500": 14,
        "550": 14.2,
        "600": 14.4
      },
      "elasticModulusE": {
        "20": 215,
        "50": 212,
        "100": 210,
        "150": 207,
        "200": 205,
        "250": 202,
        "300": 200,
        "350": 195,
        "400": 190,
        "450": 185,
        "500": 180,
        "550": 175,
        "600": 170
      }
    },
    {
      "name": "Сталь 10Х2М1ФБ (Поковки толщиной от 100 до 400 мм, КП195*)",
      "classId": "СЛ-ХМВ",
      "group": "Сталь легированная хромомолибденованадиевая",
      "mark": "10Х2М1ФБ",
      "rm": {
        "20": 343,
        "50": 337,
        "100": 328,
        "150": 319,
        "200": 310,
        "250": 301,
        "300": 292,
        "350": 282,
        "400": 273,
        "450": 264,
        "500": 255,
        "550": 255,
        "600": 255
      },
      "rp02": {
        "20": 195,
        "50": 193,
        "100": 189,
        "150": 189,
        "200": 179,
        "250": 179,
        "300": 170,
        "350": 166,
        "400": 161,
        "450": 156,
        "500": 152,
        "550": 152,
        "600": 152
      },
      "elongationA": {
        "20": 20,
        "50": 20,
        "100": 19,
        "150": 19,
        "200": 18,
        "250": 17,
        "300": 17,
        "350": 16,
        "400": 15,
        "450": 14,
        "500": 14,
        "550": 14,
        "600": 14
      },
      "reductionZ": {
        "20": 55,
        "50": 55,
        "100": 55,
        "150": 55,
        "200": 55,
        "250": 55,
        "300": 55,
        "350": 55,
        "400": 50,
        "450": 50,
        "500": 50,
        "550": 50,
        "600": 50
      },
      "thermalExpansionAlpha": {
        "20": 11.5,
        "50": 11.5,
        "100": 11.9,
        "150": 12.2,
        "200": 12.5,
        "250": 12.8,
        "300": 13.1,
        "350": 13.4,
        "400": 13.6,
        "450": 13.8,
        "500": 14,
        "550": 14.2,
        "600": 14.4
      },
      "elasticModulusE": {
        "20": 210,
        "50": 207,
        "100": 205,
        "150": 202,
        "200": 200,
        "250": 197,
        "300": 195,
        "350": 190,
        "400": 185,
        "450": 180,
        "500": 175,
        "550": 170,
        "600": 165
      }
    },
    {
      "name": "Сталь 10Х2М1ФБ (Поковки толщиной от 100 до 400 мм, КП245*)",
      "classId": "СЛ-ХМВ",
      "group": "Сталь легированная хромомолибденованадиевая",
      "mark": "10Х2М1ФБ",
      "rm": {
        "20": 392,
        "50": 381,
        "100": 363,
        "150": 345,
        "200": 328,
        "250": 310,
        "300": 292,
        "350": 274,
        "400": 267,
        "450": 267,
        "500": 252,
        "550": 252,
        "600": 252
      },
      "rp02": {
        "20": 245,
        "50": 242,
        "100": 238,
        "150": 233,
        "200": 229,
        "250": 225,
        "300": 220,
        "350": 215,
        "400": 206,
        "450": 196,
        "500": 186,
        "550": 186,
        "600": 186
      },
      "elongationA": {
        "20": 20,
        "50": 19,
        "100": 18,
        "150": 17,
        "200": 15,
        "250": 15,
        "300": 14,
        "350": 13,
        "400": 13,
        "450": 13,
        "500": 13,
        "550": 13,
        "600": 13
      },
      "reductionZ": {
        "20": 50,
        "50": 50,
        "100": 50,
        "150": 50,
        "200": 50,
        "250": 50,
        "300": 50,
        "350": 50,
        "400": 45,
        "450": 45,
        "500": 45,
        "550": 45,
        "600": 45
      },
      "thermalExpansionAlpha": {
        "20": 11.5,
        "50": 11.5,
        "100": 11.9,
        "150": 12.2,
        "200": 12.5,
        "250": 12.8,
        "300": 13.1,
        "350": 13.4,
        "400": 13.6,
        "450": 13.8,
        "500": 14,
        "550": 14.2,
        "600": 14.4
      },
      "elasticModulusE": {
        "20": 210,
        "50": 207,
        "100": 205,
        "150": 202,
        "200": 200,
        "250": 197,
        "300": 195,
        "350": 190,
        "400": 185,
        "450": 180,
        "500": 175,
        "550": 170,
        "600": 165
      }
    },
    {
      "name": "Сталь 10Х2М1ФБ (Листы толщиной до 150 мм, КП195*)",
      "classId": "СЛ-ХМВ",
      "group": "Сталь легированная хромомолибденованадиевая",
      "mark": "10Х2М1ФБ",
      "rm": {
        "20": 343,
        "50": 337,
        "100": 328,
        "150": 319,
        "200": 310,
        "250": 300,
        "300": 291,
        "350": 282,
        "400": 273,
        "450": 263,
        "500": 254,
        "550": 254,
        "600": 254
      },
      "rp02": {
        "20": 195,
        "50": 193,
        "100": 188,
        "150": 188,
        "200": 179,
        "250": 179,
        "300": 170,
        "350": 165,
        "400": 161,
        "450": 156,
        "500": 152,
        "550": 152,
        "600": 152
      },
      "elongationA": {
        "20": 20,
        "50": 20,
        "100": 19.5,
        "150": 19,
        "200": 18,
        "250": 18,
        "300": 17,
        "350": 17,
        "400": 16,
        "450": 16,
        "500": 15,
        "550": 15,
        "600": 15
      },
      "reductionZ": {
        "20": 55,
        "50": 55,
        "100": 55,
        "150": 55,
        "200": 55,
        "250": 55,
        "300": 55,
        "350": 55,
        "400": 50,
        "450": 50,
        "500": 50,
        "550": 50,
        "600": 50
      },
      "thermalExpansionAlpha": {
        "20": 11.5,
        "50": 11.5,
        "100": 11.9,
        "150": 12.2,
        "200": 12.5,
        "250": 12.8,
        "300": 13.1,
        "350": 13.4,
        "400": 13.6,
        "450": 13.8,
        "500": 14,
        "550": 14.2,
        "600": 14.4
      },
      "elasticModulusE": {
        "20": 210,
        "50": 207,
        "100": 205,
        "150": 202,
        "200": 200,
        "250": 197,
        "300": 195,
        "350": 190,
        "400": 185,
        "450": 180,
        "500": 175,
        "550": 170,
        "600": 165
      }
    },
    {
      "name": "Сталь 10Х2М1ФБ (Листы толщиной до 150 мм, КП245*)",
      "classId": "СЛ-ХМВ",
      "group": "Сталь легированная хромомолибденованадиевая",
      "mark": "10Х2М1ФБ",
      "rm": {
        "20": 392,
        "50": 385,
        "100": 376,
        "150": 364,
        "200": 353,
        "250": 342,
        "300": 331,
        "350": 320,
        "400": 309,
        "450": 298,
        "500": 294,
        "550": 294,
        "600": 294
      },
      "rp02": {
        "20": 245,
        "50": 244,
        "100": 241,
        "150": 238,
        "200": 235,
        "250": 231,
        "300": 228,
        "350": 225,
        "400": 222,
        "450": 218,
        "500": 208,
        "550": 208,
        "600": 208
      },
      "elongationA": {
        "20": 20,
        "50": 19.5,
        "100": 18.7,
        "150": 18,
        "200": 17,
        "250": 16,
        "300": 15,
        "350": 15,
        "400": 14,
        "450": 13,
        "500": 13,
        "550": 13,
        "600": 13
      },
      "reductionZ": {
        "20": 50,
        "50": 50,
        "100": 50,
        "150": 50,
        "200": 50,
        "250": 50,
        "300": 50,
        "350": 50,
        "400": 45,
        "450": 45,
        "500": 45,
        "550": 45,
        "600": 45
      },
      "thermalExpansionAlpha": {
        "20": 11.5,
        "50": 11.5,
        "100": 11.9,
        "150": 12.2,
        "200": 12.5,
        "250": 12.8,
        "300": 13.1,
        "350": 13.4,
        "400": 13.6,
        "450": 13.8,
        "500": 14,
        "550": 14.2,
        "600": 14.4
      },
      "elasticModulusE": {
        "20": 210,
        "50": 207,
        "100": 205,
        "150": 202,
        "200": 200,
        "250": 197,
        "300": 195,
        "350": 190,
        "400": 185,
        "450": 180,
        "500": 175,
        "550": 170,
        "600": 165
      }
    },
    {
      "name": "Сталь 15Х2НМФА (Поковки, листы, штамповки диаметром или толщиной от 400 до 650 мм, КП395**)",
      "classId": "СЛ-ХМВ",
      "group": "Сталь легированная хромомолибденованадиевая",
      "mark": "15Х2НМФА",
      "rm": {
        "20": 549,
        "50": 539,
        "100": 529,
        "150": 519,
        "200": 510,
        "250": 500,
        "300": 500,
        "350": 491,
        "400": 491,
        "450": 491,
        "500": 491,
        "550": 491,
        "600": 491
      },
      "rp02": {
        "20": 441,
        "50": 431,
        "100": 421,
        "150": 412,
        "200": 402,
        "250": 402,
        "300": 402,
        "350": 395,
        "400": 395,
        "450": 395,
        "500": 395,
        "550": 395,
        "600": 395
      },
      "elongationA": {
        "20": 15,
        "50": 14,
        "100": 14,
        "150": 14,
        "200": 13,
        "250": 13,
        "300": 13,
        "350": 12,
        "400": 12,
        "450": 12,
        "500": 12,
        "550": 12,
        "600": 12
      },
      "reductionZ": {
        "20": 55,
        "50": 54,
        "100": 53,
        "150": 52,
        "200": 50,
        "250": 48,
        "300": 46,
        "350": 45,
        "400": 45,
        "450": 45,
        "500": 45,
        "550": 45,
        "600": 45
      },
      "thermalExpansionAlpha": {
        "20": 11.5,
        "50": 11.5,
        "100": 11.9,
        "150": 12.2,
        "200": 12.5,
        "250": 12.8,
        "300": 13.1,
        "350": 13.4,
        "400": 13.6,
        "450": 13.8,
        "500": 14,
        "550": 14.2,
        "600": 14.4
      },
      "elasticModulusE": {
        "20": 210,
        "50": 207,
        "100": 205,
        "150": 202,
        "200": 200,
        "250": 197,
        "300": 195,
        "350": 190,
        "400": 185,
        "450": 180,
        "500": 175,
        "550": 170,
        "600": 165
      }
    },
    {
      "name": "Сталь 15Х2НМФА (Поковки, листы, штамповки диаметром или толщиной от 160 до 400 мм, КП490*)",
      "classId": "СЛ-ХМВ",
      "group": "Сталь легированная хромомолибденованадиевая",
      "mark": "15Х2НМФА",
      "rm": {
        "20": 608,
        "50": 593,
        "100": 588,
        "150": 578,
        "200": 568,
        "250": 559,
        "300": 549,
        "350": 539,
        "400": 539,
        "450": 539,
        "500": 539,
        "550": 539,
        "600": 539
      },
      "rp02": {
        "20": 490,
        "50": 480,
        "100": 470,
        "150": 461,
        "200": 451,
        "250": 451,
        "300": 451,
        "350": 441,
        "400": 441,
        "450": 441,
        "500": 441,
        "550": 441,
        "600": 441
      },
      "elongationA": {
        "20": 15,
        "50": 15,
        "100": 15,
        "150": 14,
        "200": 14,
        "250": 14,
        "300": 14,
        "350": 14,
        "400": 14,
        "450": 14,
        "500": 14,
        "550": 14,
        "600": 14
      },
      "reductionZ": {
        "20": 55,
        "50": 54,
        "100": 53,
        "150": 52,
        "200": 51,
        "250": 51,
        "300": 51,
        "350": 50,
        "400": 50,
        "450": 50,
        "500": 50,
        "550": 50,
        "600": 50
      },
      "thermalExpansionAlpha": {
        "20": 11.5,
        "50": 11.5,
        "100": 11.9,
        "150": 12.2,
        "200": 12.5,
        "250": 12.8,
        "300": 13.1,
        "350": 13.4,
        "400": 13.6,
        "450": 13.8,
        "500": 14,
        "550": 14.2,
        "600": 14.4
      },
      "elasticModulusE": {
        "20": 210,
        "50": 207,
        "100": 205,
        "150": 202,
        "200": 200,
        "250": 197,
        "300": 195,
        "350": 190,
        "400": 185,
        "450": 180,
        "500": 175,
        "550": 170,
        "600": 165
      }
    },
    {
      "name": "Сталь 15Х2НМФА (Поковки, листы штамповки диаметром или толщиной от 400 до 650 мм, КП295*)",
      "classId": "СЛ-ХМВ",
      "group": "Сталь легированная хромомолибденованадиевая",
      "mark": "15Х2НМФА",
      "rm": {
        "20": 441,
        "50": 432,
        "100": 422,
        "150": 412,
        "200": 402,
        "250": 402,
        "300": 402,
        "350": 392,
        "400": 392,
        "450": 392,
        "500": 392,
        "550": 392,
        "600": 392
      },
      "rp02": {
        "20": 392,
        "50": 392,
        "100": 373,
        "150": 363,
        "200": 363,
        "250": 363,
        "300": 353,
        "350": 295,
        "400": 295,
        "450": 295,
        "500": 295,
        "550": 295,
        "600": 295
      },
      "elongationA": {
        "20": 14,
        "50": 14,
        "100": 14,
        "150": 14,
        "200": 14,
        "250": 13,
        "300": 13,
        "350": 13,
        "400": 13,
        "450": 13,
        "500": 13,
        "550": 13,
        "600": 13
      },
      "reductionZ": {
        "20": 55,
        "50": 54,
        "100": 54,
        "150": 53,
        "200": 52,
        "250": 51,
        "300": 50,
        "350": 50,
        "400": 50,
        "450": 50,
        "500": 50,
        "550": 50,
        "600": 50
      },
      "thermalExpansionAlpha": {
        "20": 11.5,
        "50": 11.5,
        "100": 11.9,
        "150": 12.2,
        "200": 12.5,
        "250": 12.8,
        "300": 13.1,
        "350": 13.4,
        "400": 13.6,
        "450": 13.8,
        "500": 14,
        "550": 14.2,
        "600": 14.4
      },
      "elasticModulusE": {
        "20": 210,
        "50": 207,
        "100": 205,
        "150": 202,
        "200": 200,
        "250": 197,
        "300": 195,
        "350": 190,
        "400": 185,
        "450": 180,
        "500": 175,
        "550": 170,
        "600": 165
      }
    },
    {
      "name": "Сталь 15Х2НМФА (Поковки, листы штамповки диаметром или толщиной от 160 до 400 мм, КП395**)",
      "classId": "СЛ-ХМВ",
      "group": "Сталь легированная хромомолибденованадиевая",
      "mark": "15Х2НМФА",
      "rm": {
        "20": 549,
        "50": 549,
        "100": 549,
        "150": 530,
        "200": 520,
        "250": 510,
        "300": 510,
        "350": 491,
        "400": 491,
        "450": 491,
        "500": 491,
        "550": 491,
        "600": 491
      },
      "rp02": {
        "20": 441,
        "50": 432,
        "100": 412,
        "150": 402,
        "200": 395,
        "250": 395,
        "300": 395,
        "350": 395,
        "400": 395,
        "450": 395,
        "500": 395,
        "550": 395,
        "600": 395
      },
      "elongationA": {
        "20": 14,
        "50": 14,
        "100": 14,
        "150": 14,
        "200": 14,
        "250": 13,
        "300": 13,
        "350": 14,
        "400": 14,
        "450": 14,
        "500": 14,
        "550": 14,
        "600": 14
      },
      "reductionZ": {
        "20": 50,
        "50": 49,
        "100": 49,
        "150": 48,
        "200": 47,
        "250": 46,
        "300": 45,
        "350": 45,
        "400": 45,
        "450": 45,
        "500": 45,
        "550": 45,
        "600": 45
      },
      "thermalExpansionAlpha": {
        "20": 11.5,
        "50": 11.5,
        "100": 11.9,
        "150": 12.2,
        "200": 12.5,
        "250": 12.8,
        "300": 13.1,
        "350": 13.4,
        "400": 13.6,
