Repository: s1wex69/pnae-steel-handbook

Проекты для блоков T123 Tilda
=============================

Лимит Tilda: ~100 000 байт на один блок T123.
Один файл не влезает — поэтому каждый проект разбит на несколько файлов блок-NN.html.

Сборка:
  npm run build:tilda-t123

Папки:
  01-spravochnik/
  02-kalkulyator-vnutrennee-davlenie/
  03-kalkulyator-naruzhnoe-davlenie/

В каждой папке откройте ИНСТРУКЦИЯ.txt и вставляйте блоки по порядку в T123.

Альтернатива (1 блок iframe): npm run build:tilda → папка tilda-hosted/

File: tilda-t123/_build/03-kalkulyator-naruzhnoe-davlenie/data/pnae-steel-properties.json (part 12 of 17)
{
  "source": "ПНАЭ физмех свойства.xlsx",
  "standard": "ПНАЭ Г-7-002-86",
  "temperaturesC": [
        "450": 13.8,
        "500": 14,
        "550": 14.2,
        "600": 14.4
      },
      "elasticModulusE": {
        "20": 210,
        "50": 207,
        "100": 205,
        "150": 202,
        "200": 200,
        "250": 197,
        "300": 195,
        "350": 190,
        "400": 185,
        "450": 180,
        "500": 175,
        "550": 170,
        "600": 165
      }
    },
    {
      "name": "Сталь 15ХНМФА-А (Поковки, листы, штамповки диаметром или толщиной от 400 до 650 мм, КП395**)",
      "classId": "СЛ-ХМВ",
      "group": "Сталь легированная хромомолибденованадиевая",
      "mark": "15Х2НМФА-А",
      "rm": {
        "20": 549,
        "50": 539,
        "100": 529,
        "150": 519,
        "200": 510,
        "250": 500,
        "300": 500,
        "350": 491,
        "400": 491,
        "450": 491,
        "500": 491,
        "550": 491,
        "600": 491
      },
      "rp02": {
        "20": 441,
        "50": 431,
        "100": 421,
        "150": 412,
        "200": 402,
        "250": 402,
        "300": 402,
        "350": 395,
        "400": 395,
        "450": 395,
        "500": 395,
        "550": 395,
        "600": 395
      },
      "elongationA": {
        "20": 15,
        "50": 14,
        "100": 14,
        "150": 14,
        "200": 13,
        "250": 13,
        "300": 13,
        "350": 12,
        "400": 12,
        "450": 12,
        "500": 12,
        "550": 12,
        "600": 12
      },
      "reductionZ": {
        "20": 55,
        "50": 54,
        "100": 53,
        "150": 52,
        "200": 50,
        "250": 48,
        "300": 46,
        "350": 45,
        "400": 45,
        "450": 45,
        "500": 45,
        "550": 45,
        "600": 45
      },
      "thermalExpansionAlpha": {
        "20": 11.5,
        "50": 11.5,
        "100": 11.9,
        "150": 12.2,
        "200": 12.5,
        "250": 12.8,
        "300": 13.1,
        "350": 13.4,
        "400": 13.6,
        "450": 13.8,
        "500": 14,
        "550": 14.2,
        "600": 14.4
      },
      "elasticModulusE": {
        "20": 210,
        "50": 207,
        "100": 205,
        "150": 202,
        "200": 200,
        "250": 197,
        "300": 195,
        "350": 190,
        "400": 185,
        "450": 180,
        "500": 175,
        "550": 170,
        "600": 165
      }
    },
    {
      "name": "Сталь 15ХНМФА-А (Поковки, листы, штамповки диаметром или толщиной от 160 до 400 мм, КП490*)",
      "classId": "СЛ-ХМВ",
      "group": "Сталь легированная хромомолибденованадиевая",
      "mark": "15Х2НМФА-А",
      "rm": {
        "20": 608,
        "50": 593,
        "100": 588,
        "150": 578,
        "200": 568,
        "250": 559,
        "300": 549,
        "350": 539,
        "400": 539,
        "450": 539,
        "500": 539,
        "550": 539,
        "600": 539
      },
      "rp02": {
        "20": 490,
        "50": 480,
        "100": 470,
        "150": 461,
        "200": 451,
        "250": 451,
        "300": 451,
        "350": 441,
        "400": 441,
        "450": 441,
        "500": 441,
        "550": 441,
        "600": 441
      },
      "elongationA": {
        "20": 15,
        "50": 15,
        "100": 15,
        "150": 14,
        "200": 14,
        "250": 14,
        "300": 14,
        "350": 14,
        "400": 14,
        "450": 14,
        "500": 14,
        "550": 14,
        "600": 14
      },
      "reductionZ": {
        "20": 55,
        "50": 54,
        "100": 53,
        "150": 52,
        "200": 51,
        "250": 51,
        "300": 51,
        "350": 50,
        "400": 50,
        "450": 50,
        "500": 50,
        "550": 50,
        "600": 50
      },
      "thermalExpansionAlpha": {
        "20": 11.5,
        "50": 11.5,
        "100": 11.9,
        "150": 12.2,
        "200": 12.5,
        "250": 12.8,
        "300": 13.1,
        "350": 13.4,
        "400": 13.6,
        "450": 13.8,
        "500": 14,
        "550": 14.2,
        "600": 14.4
      },
      "elasticModulusE": {
        "20": 210,
        "50": 207,
        "100": 205,
        "150": 202,
        "200": 200,
        "250": 197,
        "300": 195,
        "350": 190,
        "400": 185,
        "450": 180,
        "500": 175,
        "550": 170,
        "600": 165
      }
    },
    {
      "name": "Сталь 15ХНМФА-А (Поковки, листы штамповки диаметром или толщиной от 400 до 650 мм, КП295*)",
      "classId": "СЛ-ХМВ",
      "group": "Сталь легированная хромомолибденованадиевая",
      "mark": "15Х2НМФА-А",
      "rm": {
        "20": 441,
        "50": 432,
        "100": 422,
        "150": 412,
        "200": 402,
        "250": 402,
        "300": 402,
        "350": 392,
        "400": 392,
        "450": 392,
        "500": 392,
        "550": 392,
        "600": 392
      },
      "rp02": {
        "20": 392,
        "50": 392,
        "100": 373,
        "150": 363,
        "200": 363,
        "250": 363,
        "300": 353,
        "350": 295,
        "400": 295,
        "450": 295,
        "500": 295,
        "550": 295,
        "600": 295
      },
      "elongationA": {
        "20": 14,
        "50": 14,
        "100": 14,
        "150": 14,
        "200": 14,
        "250": 13,
        "300": 13,
        "350": 13,
        "400": 13,
        "450": 13,
        "500": 13,
        "550": 13,
        "600": 13
      },
      "reductionZ": {
        "20": 55,
        "50": 54,
        "100": 54,
        "150": 53,
        "200": 52,
        "250": 51,
        "300": 50,
        "350": 50,
        "400": 50,
        "450": 50,
        "500": 50,
        "550": 50,
        "600": 50
      },
      "thermalExpansionAlpha": {
        "20": 11.5,
        "50": 11.5,
        "100": 11.9,
        "150": 12.2,
        "200": 12.5,
        "250": 12.8,
        "300": 13.1,
        "350": 13.4,
        "400": 13.6,
        "450": 13.8,
        "500": 14,
        "550": 14.2,
        "600": 14.4
      },
      "elasticModulusE": {
        "20": 210,
        "50": 207,
        "100": 205,
        "150": 202,
        "200": 200,
        "250": 197,
        "300": 195,
        "350": 190,
        "400": 185,
        "450": 180,
        "500": 175,
        "550": 170,
        "600": 165
      }
    },
    {
      "name": "Сталь 15ХНМФА-А (Поковки, листы штамповки диаметром или толщиной от 160 до 400 мм, КП395**)",
      "classId": "СЛ-ХМВ",
      "group": "Сталь легированная хромомолибденованадиевая",
      "mark": "15Х2НМФА-А",
      "rm": {
        "20": 549,
        "50": 549,
        "100": 549,
        "150": 530,
        "200": 520,
        "250": 510,
        "300": 510,
        "350": 491,
        "400": 491,
        "450": 491,
        "500": 491,
        "550": 491,
        "600": 491
      },
      "rp02": {
        "20": 441,
        "50": 432,
        "100": 412,
        "150": 402,
        "200": 395,
        "250": 395,
        "300": 395,
        "350": 395,
        "400": 395,
        "450": 395,
        "500": 395,
        "550": 395,
        "600": 395
      },
      "elongationA": {
        "20": 14,
        "50": 14,
        "100": 14,
        "150": 14,
        "200": 14,
        "250": 13,
        "300": 13,
        "350": 14,
        "400": 14,
        "450": 14,
        "500": 14,
        "550": 14,
        "600": 14
      },
      "reductionZ": {
        "20": 50,
        "50": 49,
        "100": 49,
        "150": 48,
        "200": 47,
        "250": 46,
        "300": 45,
        "350": 45,
        "400": 45,
        "450": 45,
        "500": 45,
        "550": 45,
        "600": 45
      },
      "thermalExpansionAlpha": {
        "20": 11.5,
        "50": 11.5,
        "100": 11.9,
        "150": 12.2,
        "200": 12.5,
        "250": 12.8,
        "300": 13.1,
        "350": 13.4,
        "400": 13.6,
        "450": 13.8,
        "500": 14,
        "550": 14.2,
        "600": 14.4
      },
      "elasticModulusE": {
        "20": 210,
        "50": 207,
        "100": 205,
        "150": 202,
        "200": 200,
        "250": 197,
        "300": 195,
        "350": 190,
        "400": 185,
        "450": 180,
        "500": 175,
        "550": 170,
        "600": 165
      }
    },
    {
      "name": "Сталь 15Х3НМФА (Листы, поковки толщиной до 450 мм)",
      "classId": "СЛ-ХМВ",
      "group": "Сталь легированная хромомолибденованадиевая",
      "mark": "15Х3НМФА",
      "rm": {
        "20": 589,
        "50": 569,
        "100": 540,
        "150": 520,
        "200": 520,
        "250": 510,
        "300": 500,
        "350": 491,
        "400": 491,
        "450": 491,
        "500": 491,
        "550": 491,
        "600": 491
      },
      "rp02": {
        "20": 491,
        "50": 471,
        "100": 451,
        "150": 441,
        "200": 441,
        "250": 441,
        "300": 422,
        "350": 392,
        "400": 392,
        "450": 392,
        "500": 392,
        "550": 392,
        "600": 392
      },
      "elongationA": {
        "20": 14,
        "50": 14,
        "100": 14,
        "150": 14,
        "200": 14,
        "250": 14,
        "300": 14,
        "350": 14,
        "400": 14,
        "450": 14,
        "500": 14,
        "550": 14,
        "600": 14
      },
      "reductionZ": {
        "20": 60,
        "50": 60,
        "100": 60,
        "150": 60,
        "200": 60,
        "250": 60,
        "300": 60,
        "350": 60,
        "400": 60,
        "450": 60,
        "500": 60,
        "550": 60,
        "600": 60
      },
      "thermalExpansionAlpha": {
        "20": 11.5,
        "50": 11.5,
        "100": 11.9,
        "150": 12.2,
        "200": 12.5,
        "250": 12.8,
        "300": 13.1,
        "350": 13.4,
        "400": 13.6,
        "450": 13.8,
        "500": 14,
        "550": 14.2,
        "600": 14.4
      },
      "elasticModulusE": {
        "20": 210,
        "50": 207,
        "100": 205,
        "150": 202,
        "200": 200,
        "250": 197,
        "300": 195,
        "350": 190,
        "400": 185,
        "450": 180,
        "500": 175,
        "550": 170,
        "600": 165
      }
    },
    {
      "name": "Сталь 15Х3НМФА-А (Листы, поковки толщиной до 450 мм)",
      "classId": "СЛ-ХМВ",
      "group": "Сталь легированная хромомолибденованадиевая",
      "mark": "15Х3НМФА-А",
      "rm": {
        "20": 589,
        "50": 569,
        "100": 540,
        "150": 520,
        "200": 520,
        "250": 510,
        "300": 500,
        "350": 491,
        "400": 491,
        "450": 491,
        "500": 491,
        "550": 491,
        "600": 491
      },
      "rp02": {
        "20": 491,
        "50": 471,
        "100": 451,
        "150": 441,
        "200": 441,
        "250": 441,
        "300": 422,
        "350": 392,
        "400": 392,
        "450": 392,
        "500": 392,
        "550": 392,
        "600": 392
      },
      "elongationA": {
        "20": 14,
        "50": 14,
        "100": 14,
        "150": 14,
        "200": 14,
        "250": 14,
        "300": 14,
        "350": 14,
        "400": 14,
        "450": 14,
        "500": 14,
        "550": 14,
        "600": 14
      },
      "reductionZ": {
        "20": 60,
        "50": 60,
        "100": 60,
        "150": 60,
        "200": 60,
        "250": 60,
        "300": 60,
        "350": 60,
        "400": 60,
        "450": 60,
        "500": 60,
        "550": 60,
        "600": 60
      },
      "thermalExpansionAlpha": {
        "20": 11.5,
        "50": 11.5,
        "100": 11.9,
        "150": 12.2,
        "200": 12.5,
        "250": 12.8,
        "300": 13.1,
        "350": 13.4,
        "400": 13.6,
        "450": 13.8,
        "500": 14,
        "550": 14.2,
        "600": 14.4
      },
      "elasticModulusE": {
        "20": 210,
        "50": 207,
        "100": 205,
        "150": 202,
        "200": 200,
        "250": 197,
        "300": 195,
        "350": 190,
        "400": 185,
        "450": 180,
        "500": 175,
        "550": 170,
        "600": 165
      }
    },
    {
      "name": "Сталь 36Х2Н2МФА (Заготовки крепежных деталей толщиной до 200 мм, КП395*)",
      "classId": "СЛ-ХМВ",
      "group": "Сталь легированная хромомолибденованадиевая",
      "mark": "36Х2Н2МФА",
      "rm": {
        "20": 618,
        "50": 618,
        "100": 618,
        "150": 598,
        "200": 569,
        "250": 569,
        "300": 540,
        "350": 510,
        "400": 510,
        "450": 510,
        "500": 510,
        "550": 510,
        "600": 510
      },
      "rp02": {
        "20": 395,
        "50": 395,
        "100": 395,
        "150": 383,
        "200": 363,
        "250": 353,
        "300": 343,
        "350": 245,
        "400": 245,
        "450": 245,
        "500": 245,
        "550": 245,
        "600": 245
      },
      "elongationA": {
        "20": 15,
        "50": 15,
        "100": 15,
        "150": 15,
        "200": 15,
        "250": 15,
        "300": 15,
        "350": 15,
        "400": 15,
        "450": 15,
        "500": 15,
        "550": 15,
        "600": 15
      },
      "reductionZ": {
        "20": 40,
        "50": 40,
        "100": 40,
        "150": 40,
        "200": 40,
        "250": 40,
        "300": 40,
        "350": 40,
        "400": 40,
        "450": 40,
        "500": 40,
        "550": 40,
        "600": 40
      },
      "thermalExpansionAlpha": {
        "20": 11.5,
        "50": 11.5,
        "100": 11.9,
        "150": 12.2,
        "200": 12.5,
        "250": 12.8,
        "300": 13.1,
        "350": 13.4,
        "400": 13.6,
        "450": 13.8,
        "500": 14,
        "550": 14.2,
        "600": 14.4
      },
      "elasticModulusE": {
        "20": 215,
        "50": 212,
        "100": 210,
        "150": 207,
        "200": 205,
        "250": 202,
        "300": 200,
        "350": 195,
        "400": 190,
        "450": 185,
        "500": 180,
        "550": 175,
        "600": 170
      }
    },
    {
      "name": "Сталь 36Х2Н2МФА (Заготовки крепежных деталей толщиной до 200 мм, КП490*)",
      "classId": "СЛ-ХМВ",
      "group": "Сталь легированная хромомолибденованадиевая",
      "mark": "36Х2Н2МФА",
      "rm": {
        "20": 657,
        "50": 657,
        "100": 657,
        "150": 638,
        "200": 598,
        "250": 598,
        "300": 569,
        "350": 540,
        "400": 540,
        "450": 540,
        "500": 540,
        "550": 540,
        "600": 540
      },
      "rp02": {
        "20": 490,
        "50": 490,
        "100": 490,
        "150": 481,
        "200": 451,
        "250": 441,
        "300": 432,
        "350": 402,
        "400": 402,
        "450": 402,
        "500": 402,
        "550": 402,
        "600": 402
      },
      "elongationA": {
        "20": 13,
        "50": 13,
        "100": 13,
        "150": 13,
        "200": 13,
        "250": 13,
        "300": 13,
        "350": 13,
        "400": 13,
        "450": 13,
        "500": 13,
        "550": 13,
        "600": 13
      },
      "reductionZ": {
        "20": 40,
        "50": 40,
        "100": 40,
        "150": 40,
        "200": 40,
        "250": 40,
        "300": 40,
        "350": 40,
        "400": 40,
        "450": 40,
        "500": 40,
        "550": 40,
        "600": 40
      },
      "thermalExpansionAlpha": {
        "20": 11.5,
        "50": 11.5,
        "100": 11.9,
        "150": 12.2,
        "200": 12.5,
        "250": 12.8,
        "300": 13.1,
        "350": 13.4,
        "400": 13.6,
        "450": 13.8,
        "500": 14,
        "550": 14.2,
        "600": 14.4
      },
      "elasticModulusE": {
        "20": 215,
        "50": 212,
        "100": 210,
        "150": 207,
        "200": 205,
        "250": 202,
        "300": 200,
        "350": 195,
        "400": 190,
        "450": 185,
        "500": 180,
        "550": 175,
        "600": 170
      }
    },
    {
      "name": "Сталь 36Х2Н2МФА (Заготовки крепежных деталей толщиной до 200 мм, КП590*)",
      "classId": "СЛ-ХМВ",
      "group": "Сталь легированная хромомолибденованадиевая",
      "mark": "36Х2Н2МФА",
      "rm": {
        "20": 687,
        "50": 687,
        "100": 687,
        "150": 667,
        "200": 638,
        "250": 628,
        "300": 598,
        "350": 569,
        "400": 569,
        "450": 569,
        "500": 569,
        "550": 569,
        "600": 569
      },
      "rp02": {
        "20": 590,
        "50": 590,
        "100": 590,
        "150": 569,
        "200": 540,
        "250": 530,
        "300": 510,
        "350": 441,
        "400": 441,
        "450": 441,
        "500": 441,
        "550": 441,
        "600": 441
      },
      "elongationA": {
        "20": 12,
        "50": 12,
        "100": 12,
        "150": 12,
        "200": 12,
        "250": 12,
        "300": 12,
        "350": 12,
        "400": 12,
        "450": 12,
        "500": 12,
        "550": 12,
        "600": 12
      },
      "reductionZ": {
        "20": 40,
        "50": 40,
        "100": 40,
        "150": 40,
        "200": 40,
        "250": 40,
        "300": 40,
        "350": 40,
        "400": 40,
        "450": 40,
        "500": 40,
        "550": 40,
        "600": 40
      },
      "thermalExpansionAlpha": {
        "20": 11.5,
        "50": 11.5,
        "100": 11.9,
        "150": 12.2,
        "200": 12.5,
        "250": 12.8,
        "300": 13.1,
        "350": 13.4,
        "400": 13.6,
        "450": 13.8,
        "500": 14,
        "550": 14.2,
        "600": 14.4
      },
      "elasticModulusE": {
        "20": 215,
        "50": 212,
        "100": 210,
        "150": 207,
        "200": 205,
        "250": 202,
        "300": 200,
        "350": 195,
        "400": 190,
        "450": 185,
        "500": 180,
        "550": 175,
        "600": 170
      }
    },
    {
      "name": "Сталь 36Х2Н2МФА (Заготовки крепежных деталей толщиной до 200 мм, КП640)",
      "classId": "СЛ-ХМВ",
      "group": "Сталь легированная хромомолибденованадиевая",
      "mark": "36Х2Н2МФА",
      "rm": {
        "20": 686,
        "50": 686,
        "100": 656,
        "150": 627,
        "200": 627,
        "250": 607,
        "300": 597,
        "350": 578,
        "400": 578,
        "450": 578,
        "500": 578,
        "550": 578,
        "600": 578
      },
      "rp02": {
        "20": 640,
        "50": 640,
        "100": 615,
        "150": 583,
        "200": 583,
        "250": 562,
        "300": 551,
        "350": 476,
        "400": 476,
        "450": 476,
        "500": 476,
        "550": 476,
        "600": 476
      },
      "elongationA": {
        "20": 15,
        "50": 15,
        "100": 15,
        "150": 15,
        "200": 15,
        "250": 15,
        "300": 15,
        "350": 15,
        "400": 15,
        "450": 15,
        "500": 15,
        "550": 15,
        "600": 15
      },
      "reductionZ": {
        "20": 40,
        "50": 40,
        "100": 40,
        "150": 40,
        "200": 40,
        "250": 40,
        "300": 40,
        "350": 40,
        "400": 40,
        "450": 40,
        "500": 40,
        "550": 40,
        "600": 40
      },
      "thermalExpansionAlpha": {
        "20": 11.5,
        "50": 11.5,
        "100": 11.9,
        "150": 12.2,
        "200": 12.5,
        "250": 12.8,
        "300": 13.1,
        "350": 13.4,
        "400": 13.6,
        "450": 13.8,
        "500": 14,
        "550": 14.2,
        "600": 14.4
      },
      "elasticModulusE": {
        "20": 215,
        "50": 212,
        "100": 210,
        "150": 207,
        "200": 205,
        "250": 202,
        "300": 200,
        "350": 195,
        "400": 190,
        "450": 185,
        "500": 180,
        "550": 175,
        "600": 170
      }
    },
    {
      "name": "Сталь 36Х2Н2МФА (Заготовки крепежных деталей толщиной до 200 мм, КП685*)",
      "classId": "СЛ-ХМВ",
      "group": "Сталь легированная хромомолибденованадиевая",
      "mark": "36Х2Н2МФА",
      "rm": {
        "20": 785,
        "50": 785,
        "100": 785,
        "150": 755,
        "200": 736,
        "250": 726,
        "300": 687,
        "350": 657,
        "400": 657,
        "450": 657,
        "500": 657,
        "550": 657,
        "600": 657
      },
      "rp02": {
        "20": 685,
        "50": 685,
        "100": 685,
        "150": 657,
        "200": 638,
        "250": 628,
        "300": 589,
        "350": 540,
        "400": 540,
        "450": 540,
        "500": 540,
        "550": 540,
        "600": 540
      },
      "elongationA": {
        "20": 12,
        "50": 12,
        "100": 12,
        "150": 12,
        "200": 12,
        "250": 12,
        "300": 12,
        "350": 12,
        "400": 12,
        "450": 12,
        "500": 12,
        "550": 12,
        "600": 12
      },
      "reductionZ": {
        "20": 40,
        "50": 40,
        "100": 40,
        "150": 40,
        "200": 40,
        "250": 40,
        "300": 40,
        "350": 40,
        "400": 40,
        "450": 40,
        "500": 40,
        "550": 40,
        "600": 40
      },
      "thermalExpansionAlpha": {
        "20": 11.5,
        "50": 11.5,
        "100": 11.9,
        "150": 12.2,
        "200": 12.5,
        "250": 12.8,
        "300": 13.1,
        "350": 13.4,
        "400": 13.6,
        "450": 13.8,
        "500": 14,
        "550": 14.2,
        "600": 14.4
      },
      "elasticModulusE": {
        "20": 215,
        "50": 212,
        "100": 210,
        "150": 207,
        "200": 205,
        "250": 202,
        "300": 200,
        "350": 195,
        "400": 190,
        "450": 185,
        "500": 180,
        "550": 175,
        "600": 170
      }
    },
    {
      "name": "Сталь 36Х2Н2МФА (Заготовки крепежных деталей толщиной до 200 мм, КП785*)",
      "classId": "СЛ-ХМВ",
      "group": "Сталь легированная хромомолибденованадиевая",
      "mark": "36Х2Н2МФА",
      "rm": {
        "20": 883,
        "50": 883,
        "100": 883,
        "150": 853,
        "200": 824,
        "250": 814,
        "300": 785,
        "350": 736,
        "400": 736,
        "450": 736,
        "500": 736,
        "550": 736,
        "600": 736
      },
      "rp02": {
        "20": 785,
        "50": 785,
        "100": 785,
        "150": 755,
        "200": 726,
        "250": 716,
        "300": 687,
        "350": 638,
        "400": 638,
        "450": 638,
        "500": 638,
        "550": 638,
        "600": 638
      },
      "elongationA": {
        "20": 12,
        "50": 12,
        "100": 12,
        "150": 12,
        "200": 12,
        "250": 12,
        "300": 12,
        "350": 12,
        "400": 12,
        "450": 12,
        "500": 12,
        "550": 12,
        "600": 12
      },
      "reductionZ": {
        "20": 40,
        "50": 40,
        "100": 40,
        "150": 40,
        "200": 40,
        "250": 40,
        "300": 40,
        "350": 40,
        "400": 40,
        "450": 40,
        "500": 40,
        "550": 40,
        "600": 40
      },
      "thermalExpansionAlpha": {
        "20": 11.5,
        "50": 11.5,
        "100": 11.9,
        "150": 12.2,
        "200": 12.5,
        "250": 12.8,
        "300": 13.1,
        "350": 13.4,
        "400": 13.6,
        "450": 13.8,
        "500": 14,
        "550": 14.2,
        "600": 14.4
      },
      "elasticModulusE": {
        "20": 215,
        "50": 212,
        "100": 210,
        "150": 207,
        "200": 205,
        "250": 202,
        "300": 200,
        "350": 195,
        "400": 190,
        "450": 185,
        "500": 180,
        "550": 175,
        "600": 170
      }
    },
    {
      "name": "Сталь 38ХН3МФА (Заготовки крепежных деталей толщиной до 200 мм, КП490*)",
      "classId": "СЛ-ХМВ",
      "group": "Сталь легированная хромомолибденованадиевая",
      "mark": "38ХН3МФА",
      "rm": {
        "20": 657,
        "50": 657,
        "100": 628,
        "150": 608,
        "200": 608,
        "250": 589,
        "300": 579,
        "350": 559,
        "400": 559,
        "450": 559,
        "500": 559,
        "550": 559,
        "600": 559
      },
      "rp02": {
        "20": 490,
        "50": 490,
        "100": 471,
        "150": 451,
        "200": 451,
        "250": 432,
        "300": 422,
        "350": 343,
        "400": 343,
        "450": 343,
        "500": 343,
        "550": 343,
        "600": 343
      },
      "elongationA": {
        "20": 13,
        "50": 13,
        "100": 13,
        "150": 13,
        "200": 13,
        "250": 13,
        "300": 13,
        "350": 13,
        "400": 13,
        "450": 13,
        "500": 13,
        "550": 13,
        "600": 13
      },
      "reductionZ": {
        "20": 40,
        "50": 40,
        "100": 40,
        "150": 40,
        "200": 40,
        "250": 40,
        "300": 40,
        "350": 40,
        "400": 40,
        "450": 40,
        "500": 40,
        "550": 40,
        "600": 40
      },
      "thermalExpansionAlpha": {
        "20": 11.5,
        "50": 11.5,
        "100": 11.9,
        "150": 12.2,
        "200": 12.5,
        "250": 12.8,
        "300": 13.1,
        "350": 13.4,
        "400": 13.6,
        "450": 13.8,
        "500": 14,
        "550": 14.2,
        "600": 14.4
      },
      "elasticModulusE": {
        "20": 215,
        "50": 212,
        "100": 210,
        "150": 207,
        "200": 205,
        "250": 202,
        "300": 200,
        "350": 195,
        "400": 190,
        "450": 185,
        "500": 180,
        "550": 175,
        "600": 170
      }
    },
    {
      "name": "Сталь 38ХН3МФА (Заготовки крепежных деталей толщиной до 200 мм, КП590*)",
      "classId": "СЛ-ХМВ",
      "group": "Сталь легированная хромомолибденованадиевая",
      "mark": "38ХН3МФА",
      "rm": {
        "20": 687,
        "50": 687,
        "100": 657,
        "150": 628,
        "200": 628,
        "250": 608,
        "300": 598,
        "350": 579,
        "400": 579,
        "450": 579,
        "500": 579,
        "550": 579,
        "600": 579
      },
      "rp02": {
        "20": 590,
        "50": 590,
        "100": 569,
        "150": 540,
        "200": 540,
        "250": 520,
        "300": 510,
        "350": 441,
        "400": 441,
        "450": 441,
        "500": 441,
        "550": 441,
        "600": 441
      },
      "elongationA": {
        "20": 12,
        "50": 12,
        "100": 12,
        "150": 12,
        "200": 12,
        "250": 12,
        "300": 12,
        "350": 12,
        "400": 12,
        "450": 12,
        "500": 12,
        "550": 12,
        "600": 12
      },
      "reductionZ": {
        "20": 40,
        "50": 40,
        "100": 40,
        "150": 40,
        "200": 40,
        "250": 40,
        "300": 40,
        "350": 40,
        "400": 40,
        "450": 40,
        "500": 40,
        "550": 40,
        "600": 40
      },
      "thermalExpansionAlpha": {
        "20": 11.5,
        "50": 11.5,
        "100": 11.9,
        "150": 12.2,
        "200": 12.5,
        "250": 12.8,
        "300": 13.1,
        "350": 13.4,
        "400": 13.6,
        "450": 13.8,
        "500": 14,
        "550": 14.2,
        "600": 14.4
      },
      "elasticModulusE": {
        "20": 215,
        "50": 212,
        "100": 210,
        "150": 207,
        "200": 205,
        "250": 202,
        "300": 200,
        "350": 195,
        "400": 190,
        "450": 185,
        "500": 180,
        "550": 175,
        "600": 170
      }
    },
    {
      "name": "Сталь 38ХН3МФА (Заготовки крепежных деталей толщиной до 200 мм, КП640*)",
      "classId": "СЛ-ХМВ",
      "group": "Сталь легированная хромомолибденованадиевая",
      "mark": "38ХН3МФА",
      "rm": {
        "20": 687,
        "50": 687,
        "100": 657,
        "150": 628,
        "200": 628,
        "250": 608,
        "300": 598,
        "350": 579,
        "400": 579,
        "450": 579,
        "500": 579,
        "550": 579,
        "600": 579
      },
      "rp02": {
        "20": 640,
        "50": 640,
        "100": 615,
        "150": 583,
        "200": 583,
        "250": 562,
        "300": 551,
        "350": 476,
        "400": 476,
        "450": 476,
        "500": 476,
        "550": 476,
        "600": 476
      },
      "elongationA": {
        "20": 15,
        "50": 15,
        "100": 15,
        "150": 15,
        "200": 15,
        "250": 15,
        "300": 15,
        "350": 15,
        "400": 15,
        "450": 15,
        "500": 15,
        "550": 15,
        "600": 15
      },
      "reductionZ": {
        "20": 40,
        "50": 40,
        "100": 40,
        "150": 40,
        "200": 40,
        "250": 40,
        "300": 40,
        "350": 40,
        "400": 40,
        "450": 40,
        "500": 40,
        "550": 40,
        "600": 40
      },
      "thermalExpansionAlpha": {
        "20": 11.5,
        "50": 11.5,
        "100": 11.9,
        "150": 12.2,
        "200": 12.5,
        "250": 12.8,
        "300": 13.1,
        "350": 13.4,
        "400": 13.6,
        "450": 13.8,
        "500": 14,
        "550": 14.2,
        "600": 14.4
      },
      "elasticModulusE": {
        "20": 215,
        "50": 212,
        "100": 210,
        "150": 207,
        "200": 205,
        "250": 202,
        "300": 200,
        "350": 195,
        "400": 190,
        "450": 185,
        "500": 180,
        "550": 175,
        "600": 170
      }
    },
    {
      "name": "Сталь 38ХН3МФА (Заготовки крепежных деталей толщиной до 200 мм, КП685*)",
      "classId": "СЛ-ХМВ",
      "group": "Сталь легированная хромомолибденованадиевая",
      "mark": "38ХН3МФА",
      "rm": {
        "20": 785,
        "50": 785,
        "100": 755,
        "150": 726,
        "200": 726,
        "250": 706,
        "300": 687,
        "350": 667,
        "400": 667,
        "450": 667,
        "500": 667,
        "550": 667,
        "600": 667
      },
      "rp02": {
        "20": 685,
        "50": 685,
        "100": 657,
        "150": 638,
        "200": 628,
        "250": 608,
        "300": 589,
        "350": 540,
        "400": 540,
        "450": 540,
        "500": 540,
        "550": 540,
        "600": 540
      },
      "elongationA": {
        "20": 12,
        "50": 12,
        "100": 12,
        "150": 12,
        "200": 12,
        "250": 12,
        "300": 12,
        "350": 12,
        "400": 12,
        "450": 12,
        "500": 12,
        "550": 12,
        "600": 12
      },
      "reductionZ": {
        "20": 40,
        "50": 40,
        "100": 40,
        "150": 40,
        "200": 40,
        "250": 40,
        "300": 40,
        "350": 40,
        "400": 40,
        "450": 40,
        "500": 40,
        "550": 40,
        "600": 40
      },
      "thermalExpansionAlpha": {
        "20": 11.5,
        "50": 11.5,
        "100": 11.9,
        "150": 12.2,
        "200": 12.5,
        "250": 12.8,
        "300": 13.1,
        "350": 13.4,
        "400": 13.6,
        "450": 13.8,
        "500": 14,
        "550": 14.2,
        "600": 14.4
      },
      "elasticModulusE": {
        "20": 215,
        "50": 212,
        "100": 210,
        "150": 207,
        "200": 205,
        "250": 202,
        "300": 200,
        "350": 195,
        "400": 190,
        "450": 185,
        "500": 180,
        "550": 175,
        "600": 170
      }
    },
    {
      "name": "Сталь 38ХН3МФА (Заготовки крепежных деталей толщиной до 200 мм, КП785*)",
      "classId": "СЛ-ХМВ",
      "group": "Сталь легированная хромомолибденованадиевая",
      "mark": "38ХН3МФА",
      "rm": {
        "20": 883,
        "50": 883,
        "100": 844,
        "150": 824,
        "200": 814,
        "250": 785,
        "300": 785,
        "350": 746,
        "400": 746,
        "450": 746,
        "500": 746,
        "550": 746,
        "600": 746
      },
      "rp02": {
        "20": 785,
        "50": 785,
        "100": 746,
        "150": 726,
        "200": 716,
        "250": 697,
        "300": 677,
        "350": 638,
        "400": 638,
        "450": 638,
        "500": 638,
        "550": 638,
        "600": 638
      },
      "elongationA": {
        "20": 12,
        "50": 12,
        "100": 12,
        "150": 12,
        "200": 12,
        "250": 12,
        "300": 12,
        "350": 12,
        "400": 12,
        "450": 12,
        "500": 12,
        "550": 12,
        "600": 12
      },
      "reductionZ": {
        "20": 40,
        "50": 40,
        "100": 40,
        "150": 40,
        "200": 40,
        "250": 40,
        "300": 40,
        "350": 40,
        "400": 40,
        "450": 40,
        "500": 40,
        "550": 40,
        "600": 40
      },
      "thermalExpansionAlpha": {
        "20": 11.5,
        "50": 11.5,
        "100": 11.9,
        "150": 12.2,
        "200": 12.5,
        "250": 12.8,
        "300": 13.1,
        "350": 13.4,
        "400": 13.6,
        "450": 13.8,
        "500": 14,
        "550": 14.2,
        "600": 14.4
      },
      "elasticModulusE": {
        "20": 215,
        "50": 212,
        "100": 210,
        "150": 207,
        "200": 205,
        "250": 202,
        "300": 200,
        "350": 195,
        "400": 190,
        "450": 185,
        "500": 180,
        "550": 175,
        "600": 170
      }
    },
    {
      "name": "Сталь 38ХН3МФА (Заготовки крепежных деталей толщиной до 200 мм, КП880*)",
      "classId": "СЛ-ХМВ",
      "group": "Сталь легированная хромомолибденованадиевая",
      "mark": "38ХН3МФА",
      "rm": {
        "20": 981,
        "50": 981,
        "100": 942,
        "150": 912,
        "200": 903,
        "250": 883,
        "300": 863,
        "350": 834,
        "400": 834,
        "450": 834,
        "500": 834,
        "550": 834,
        "600": 834
      },
      "rp02": {
        "20": 880,
        "50": 880,
        "100": 844,
        "150": 814,
        "200": 804,
        "250": 785,
        "300": 765,
        "350": 746,
        "400": 746,
        "450": 746,
        "500": 746,
        "550": 746,
        "600": 746
      },
      "elongationA": {
        "20": 11,
        "50": 11,
        "100": 11,
        "150": 11,
        "200": 11,
        "250": 11,
        "300": 11,
        "350": 11,
        "400": 11,
        "450": 11,
        "500": 11,
        "550": 11,
        "600": 11
      },
      "reductionZ": {
        "20": 35,
        "50": 35,
        "100": 35,
        "150": 35,
        "200": 35,
        "250": 35,
        "300": 35,
        "350": 40,
        "400": 40,
        "450": 40,
        "500": 40,
        "550": 40,
        "600": 40
      },
      "thermalExpansionAlpha": {
        "20": 11.5,
        "50": 11.5,
        "100": 11.9,
        "150": 12.2,
        "200": 12.5,
        "250": 12.8,
        "300": 13.1,
        "350": 13.4,
        "400": 13.6,
        "450": 13.8,
        "500": 14,
        "550": 14.2,
        "600": 14.4
      },
      "elasticModulusE": {
        "20": 215,
        "50": 212,
        "100": 210,
        "150": 207,
        "200": 205,
        "250": 202,
        "300": 200,
        "350": 195,
        "400": 190,
        "450": 185,
        "500": 180,
        "550": 175,
        "600": 170
      }
    },
    {
      "name": "Сталь 20Х1М1Ф1БР (Заготовки крепежных деталей толщиной до 200 мм, КП670*)",
      "classId": "СЛ-ХМВ",
      "group": "Сталь легированная хромомолибденованадиевая",
      "mark": "20Х1М1Ф1БР",
      "rm": {
        "20": 785,
        "50": 775,
        "100": 765,
        "150": 755,
        "200": 746,
        "250": 736,
        "300": 726,
        "350": 716,
        "400": 697,
        "450": 647,
        "500": 598,
        "550": 598,
        "600": 598
      },
      "rp02": {
        "20": 670,
        "50": 670,
        "100": 657,
        "150": 647,
        "200": 627,
        "250": 598,
        "300": 568,
        "350": 519,
        "400": 510,
        "450": 490,
        "500": 470,
        "550": 470,
        "600": 470
      },
      "elongationA": {
        "20": 14,
        "50": 14,
        "100": 14,
        "150": 14,
        "200": 13,
        "250": 13,
        "300": 13,
        "350": 12,
        "400": 12,
        "450": 11,
        "500": 11,
        "550": 11,
        "600": 11
      },
      "reductionZ": {
        "20": 50,
        "50": 50,
        "100": 50,
        "150": 50,
        "200": 50,
        "250": 50,
        "300": 50,
        "350": 50,
        "400": 51,
        "450": 53,
        "500": 55,
        "550": 55,
        "600": 55
      },
      "thermalExpansionAlpha": {
        "20": 11.5,
        "50": 11.5,
        "100": 11.9,
        "150": 12.2,
        "200": 12.5,
        "250": 12.8,
        "300": 13.1,
        "350": 13.4,
        "400": 13.6,
        "450": 13.8,
        "500": 14,
        "550": 14.2,
        "600": 14.4
      },
      "elasticModulusE": {
        "20": 210,
        "50": 207,
        "100": 205,
        "150": 202,
        "200": 200,
        "250": 197,
        "300": 195,
        "350": 190,
        "400": 185,
        "450": 180,
        "500": 175,
        "550": 170,
        "600": 165
      }
    },
    {
      "name": "Сталь 15ГС (Трубы бесшовные горячекатаные наружным диаметром от 10 до 465 мм с толщиной стенки от 2 до 60 мм)",
      "classId": "СЛ-КМ",
      "group": "Сталь легированная кремнемарганцовистая",
      "mark": "15ГС",
      "rm": {
        "20": 491,
        "50": 471,
        "100": 461,
        "150": 451,
        "200": 441,
        "250": 422,
        "300": 412,
        "350": 412,
        "400": 412,
        "450": 412,
        "500": 412,
        "550": 412,
        "600": 412
      },
      "rp02": {
        "20": 275,
        "50": 265,
        "100": 265,
        "150": 255,
        "200": 255,
        "250": 245,
        "300": 226,
        "350": 196,
        "400": 167,
        "450": 167,
        "500": 167,
        "550": 167,
        "600": 167
      },
      "elongationA": {
        "20": 16,
        "50": 15,
        "100": 14,
        "150": 14,
        "200": 14,
        "250": 13,
        "300": 13,
        "350": 15,
        "400": 16,
        "450": 16,
        "500": 16,
        "550": 16,
        "600": 16
      },
      "reductionZ": {
        "20": 40,
        "50": 40,
        "100": 40,
        "150": 40,
        "200": 40,
        "250": 40,
        "300": 40,
        "350": 40,
        "400": 40,
        "450": 40,
        "500": 40,
        "550": 40,
        "600": 40
      },
      "thermalExpansionAlpha": {
        "20": 11.5,
        "50": 11.5,
        "100": 11.9,
        "150": 12.2,
        "200": 12.5,
        "250": 12.8,
        "300": 13.1,
        "350": 13.4,
        "400": 13.6,
        "450": 13.8,
        "500": 14,
        "550": 14.2,
        "600": 14.4
      },
      "elasticModulusE": {
        "20": 210,
        "50": 207,
        "100": 205,
        "150": 202,
        "200": 200,
        "250": 197,
        "300": 195,
        "350": 190,
        "400": 185,
        "450": 180,
        "500": 175,
        "550": 170,
        "600": 165
      }
    },
    {
      "name": "Сталь 16ГС (Листы горячекатаные толщиной от 2 до 160 мм)",
      "classId": "СЛ-КМ",
      "group": "Сталь легированная кремнемарганцовистая",
      "mark": "16ГС",
      "rm": {
        "20": 451,
        "50": 422,
        "100": 392,
        "150": 392,
        "200": 392,
        "250": 392,
        "300": 373,
        "350": 373,
        "400": 373,
        "450": 373,
        "500": 373,
        "550": 373,
        "600": 373
      },
      "rp02": {
        "20": 245,
        "50": 235,
        "100": 235,
        "150": 226,
        "200": 216,
        "250": 216,
        "300": 196,
        "350": 177,
        "400": 177,
        "450": 177,
        "500": 177,
        "550": 177,
        "600": 177
      },
      "elongationA": {
        "20": 21,
        "50": 21,
        "100": 16,
        "150": 15,
        "200": 14,
