Repository: s1wex69/pnae-steel-handbook

Проекты для блоков T123 Tilda
=============================

Лимит Tilda: ~100 000 байт на один блок T123.
Один файл не влезает — поэтому каждый проект разбит на несколько файлов блок-NN.html.

Сборка:
  npm run build:tilda-t123

Папки:
  01-spravochnik/
  02-kalkulyator-vnutrennee-davlenie/
  03-kalkulyator-naruzhnoe-davlenie/

В каждой папке откройте ИНСТРУКЦИЯ.txt и вставляйте блоки по порядку в T123.

Альтернатива (1 блок iframe): npm run build:tilda → папка tilda-hosted/

File: tilda-t123/_build/03-kalkulyator-naruzhnoe-davlenie/data/pnae-steel-properties.json (part 16 of 17)
{
  "source": "ПНАЭ физмех свойства.xlsx",
  "standard": "ПНАЭ Г-7-002-86",
  "temperaturesC": [
      "thermalExpansionAlpha": {
        "20": 16.4,
        "50": 16.4,
        "100": 16.6,
        "150": 16.8,
        "200": 17,
        "250": 17.2,
        "300": 17.4,
        "350": 17.6,
        "400": 17.8,
        "450": 18,
        "500": 18.2,
        "550": 18.4,
        "600": 18.5
      },
      "elasticModulusE": {
        "20": 205,
        "50": 202,
        "100": 200,
        "150": 195,
        "200": 190,
        "250": 185,
        "300": 180,
        "350": 175,
        "400": 170,
        "450": 167,
        "500": 165,
        "550": 162,
        "600": 160
      }
    },
    {
      "name": "Сталь 12Х18Н12Т (Горячекатаная и кованая сталь диаметром, стороной квадрата или толщиной до 60 мм)",
      "classId": "ЛОЖЬ",
      "group": "Сталь хромоникелевая коррозионно-стойкого аустенитного класса",
      "mark": "12Х18Н12Т",
      "rm": {
        "20": 540,
        "50": 520,
        "100": 451,
        "150": 432,
        "200": 412,
        "250": 412,
        "300": 412,
        "350": 402,
        "400": 392,
        "450": 392,
        "500": 383,
        "550": 353,
        "600": 304
      },
      "rp02": {
        "20": 196,
        "50": 196,
        "100": 167,
        "150": 157,
        "200": 157,
        "250": 147,
        "300": 147,
        "350": 147,
        "400": 137,
        "450": 128,
        "500": 118,
        "550": 118,
        "600": 108
      },
      "elongationA": {
        "20": 40,
        "50": 39,
        "100": 35,
        "150": 32,
        "200": 29,
        "250": 27,
        "300": 25,
        "350": 24,
        "400": 23,
        "450": 23,
        "500": 23,
        "550": 23,
        "600": 23
      },
      "reductionZ": {
        "20": 55,
        "50": 55,
        "100": 55,
        "150": 55,
        "200": 55,
        "250": 53,
        "300": 53,
        "350": 51,
        "400": 51,
        "450": 49,
        "500": 49,
        "550": 47,
        "600": 44
      },
      "thermalExpansionAlpha": {
        "20": 16.4,
        "50": 16.4,
        "100": 16.6,
        "150": 16.8,
        "200": 17,
        "250": 17.2,
        "300": 17.4,
        "350": 17.6,
        "400": 17.8,
        "450": 18,
        "500": 18.2,
        "550": 18.4,
        "600": 18.5
      },
      "elasticModulusE": {
        "20": 205,
        "50": 202,
        "100": 200,
        "150": 195,
        "200": 190,
        "250": 185,
        "300": 180,
        "350": 175,
        "400": 170,
        "450": 167,
        "500": 165,
        "550": 162,
        "600": 160
      }
    },
    {
      "name": "Сталь 12Х18Н12Т (Горячекатаная и кованая сталь диаметром, стороной квадрата или толщиной от 60 до 100 мм)",
      "classId": "ЛОЖЬ",
      "group": "Сталь хромоникелевая коррозионно-стойкого аустенитного класса",
      "mark": "12Х18Н12Т",
      "rm": {
        "20": 540,
        "50": 520,
        "100": 451,
        "150": 432,
        "200": 412,
        "250": 412,
        "300": 412,
        "350": 402,
        "400": 392,
        "450": 392,
        "500": 383,
        "550": 353,
        "600": 304
      },
      "rp02": {
        "20": 196,
        "50": 196,
        "100": 167,
        "150": 157,
        "200": 157,
        "250": 147,
        "300": 147,
        "350": 147,
        "400": 137,
        "450": 128,
        "500": 118,
        "550": 118,
        "600": 108
      },
      "elongationA": {
        "20": 39,
        "50": 38,
        "100": 34,
        "150": 31,
        "200": 29,
        "250": 27,
        "300": 24,
        "350": 23,
        "400": 22,
        "450": 22,
        "500": 22,
        "550": 22,
        "600": 22
      },
      "reductionZ": {
        "20": 50,
        "50": 50,
        "100": 50,
        "150": 50,
        "200": 50,
        "250": 44,
        "300": 44,
        "350": 43,
        "400": 43,
        "450": 41,
        "500": 41,
        "550": 39,
        "600": 36
      },
      "thermalExpansionAlpha": {
        "20": 16.4,
        "50": 16.4,
        "100": 16.6,
        "150": 16.8,
        "200": 17,
        "250": 17.2,
        "300": 17.4,
        "350": 17.6,
        "400": 17.8,
        "450": 18,
        "500": 18.2,
        "550": 18.4,
        "600": 18.5
      },
      "elasticModulusE": {
        "20": 205,
        "50": 202,
        "100": 200,
        "150": 195,
        "200": 190,
        "250": 185,
        "300": 180,
        "350": 175,
        "400": 170,
        "450": 167,
        "500": 165,
        "550": 162,
        "600": 160
      }
    },
    {
      "name": "Сталь 12Х18Н12Т (Горячекатаная и кованая сталь диаметром, стороной квадрата или толщиной от 100 до 150 мм)",
      "classId": "ЛОЖЬ",
      "group": "Сталь хромоникелевая коррозионно-стойкого аустенитного класса",
      "mark": "12Х18Н12Т",
      "rm": {
        "20": 540,
        "50": 520,
        "100": 451,
        "150": 432,
        "200": 412,
        "250": 412,
        "300": 412,
        "350": 402,
        "400": 392,
        "450": 392,
        "500": 383,
        "550": 353,
        "600": 304
      },
      "rp02": {
        "20": 196,
        "50": 196,
        "100": 167,
        "150": 157,
        "200": 157,
        "250": 147,
        "300": 147,
        "350": 147,
        "400": 137,
        "450": 128,
        "500": 118,
        "550": 118,
        "600": 108
      },
      "elongationA": {
        "20": 37,
        "50": 36,
        "100": 33,
        "150": 30,
        "200": 28,
        "250": 25,
        "300": 23,
        "350": 22,
        "400": 21,
        "450": 21,
        "500": 21,
        "550": 21,
        "600": 21
      },
      "reductionZ": {
        "20": 45,
        "50": 45,
        "100": 45,
        "150": 45,
        "200": 45,
        "250": 45,
        "300": 43,
        "350": 42,
        "400": 42,
        "450": 40,
        "500": 40,
        "550": 39,
        "600": 36
      },
      "thermalExpansionAlpha": {
        "20": 16.4,
        "50": 16.4,
        "100": 16.6,
        "150": 16.8,
        "200": 17,
        "250": 17.2,
        "300": 17.4,
        "350": 17.6,
        "400": 17.8,
        "450": 18,
        "500": 18.2,
        "550": 18.4,
        "600": 18.5
      },
      "elasticModulusE": {
        "20": 205,
        "50": 202,
        "100": 200,
        "150": 195,
        "200": 190,
        "250": 185,
        "300": 180,
        "350": 175,
        "400": 170,
        "450": 167,
        "500": 165,
        "550": 162,
        "600": 160
      }
    },
    {
      "name": "Сталь 12Х18Н9ТЛ (Отливки)",
      "classId": "ЛОЖЬ",
      "group": "Сталь хромоникелевая коррозионно-стойкого аустенитного класса",
      "mark": "12Х18Н9ТЛ",
      "rm": {
        "20": 441,
        "50": 422,
        "100": 412,
        "150": 402,
        "200": 383,
        "250": 363,
        "300": 353,
        "350": 333,
        "400": 333,
        "450": 323,
        "500": 323,
        "550": 304,
        "600": 294
      },
      "rp02": {
        "20": 196,
        "50": 196,
        "100": 196,
        "150": 177,
        "200": 167,
        "250": 167,
        "300": 157,
        "350": 147,
        "400": 137,
        "450": 128,
        "500": 118,
        "550": 118,
        "600": 118
      },
      "elongationA": {
        "20": 25,
        "50": 24,
        "100": 24,
        "150": 22,
        "200": 20,
        "250": 18,
        "300": 17,
        "350": 16,
        "400": 15,
        "450": 15,
        "500": 15,
        "550": 15,
        "600": 15
      },
      "reductionZ": {
        "20": 32,
        "50": 32,
        "100": 32,
        "150": 30,
        "200": 30,
        "250": 27,
        "300": 27,
        "350": 26,
        "400": 26,
        "450": 26,
        "500": 26,
        "550": 26,
        "600": 26
      },
      "thermalExpansionAlpha": {
        "20": 16.4,
        "50": 16.4,
        "100": 16.6,
        "150": 16.8,
        "200": 17,
        "250": 17.2,
        "300": 17.4,
        "350": 17.6,
        "400": 17.8,
        "450": 18,
        "500": 18.2,
        "550": 18.4,
        "600": 18.5
      },
      "elasticModulusE": {
        "20": 205,
        "50": 202,
        "100": 200,
        "150": 195,
        "200": 190,
        "250": 185,
        "300": 180,
        "350": 175,
        "400": 170,
        "450": 167,
        "500": 165,
        "550": 162,
        "600": 160
      }
    },
    {
      "name": "Сталь 03Х16Н9М2 (Листы толщиной от 40 до 150 мм)",
      "classId": "ЛОЖЬ",
      "group": "Сталь хромоникелевая коррозионно-стойкого аустенитного класса",
      "mark": "03Х16Н9М2",
      "rm": {
        "20": 550,
        "50": 500,
        "100": 460,
        "150": 430,
        "200": 420,
        "250": 412,
        "300": 400,
        "350": 400,
        "400": 390,
        "450": 370,
        "500": 355,
        "550": 350,
        "600": 300
      },
      "rp02": {
        "20": 210,
        "50": 196,
        "100": 185,
        "150": 170,
        "200": 150,
        "250": 145,
        "300": 130,
        "350": 125,
        "400": 125,
        "450": 120,
        "500": 120,
        "550": 115,
        "600": 100
      },
      "elongationA": {
        "20": 55,
        "50": 50,
        "100": 50,
        "150": 45,
        "200": 45,
        "250": 43,
        "300": 43,
        "350": 40,
        "400": 40,
        "450": 40,
        "500": 40,
        "550": 38,
        "600": 38
      },
      "reductionZ": {
        "20": 55,
        "50": 55,
        "100": 55,
        "150": 55,
        "200": 53,
        "250": 53,
        "300": 53,
        "350": 53,
        "400": 53,
        "450": 52,
        "500": 50,
        "550": 50,
        "600": 50
      },
      "thermalExpansionAlpha": {
        "20": 16.4,
        "50": 16.4,
        "100": 16.6,
        "150": 16.8,
        "200": 17,
        "250": 17.2,
        "300": 17.4,
        "350": 17.6,
        "400": 17.8,
        "450": 18,
        "500": 18.2,
        "550": 18.4,
        "600": 18.5
      },
      "elasticModulusE": {
        "20": 205,
        "50": 202,
        "100": 200,
        "150": 195,
        "200": 190,
        "250": 185,
        "300": 180,
        "350": 175,
        "400": 170,
        "450": 167,
        "500": 165,
        "550": 162,
        "600": 160
      }
    },
    {
      "name": "Сталь 03Х16Н9М2 (Поковки (из слитка) толщиной от 180 до 500 мм)",
      "classId": "ЛОЖЬ",
      "group": "Сталь хромоникелевая коррозионно-стойкого аустенитного класса",
      "mark": "03Х16Н9М2",
      "rm": {
        "20": 520,
        "50": 500,
        "100": 450,
        "150": 425,
        "200": 420,
        "250": 410,
        "300": 380,
        "350": 350,
        "400": 350,
        "450": 340,
        "500": 340,
        "550": 330,
        "600": 280
      },
      "rp02": {
        "20": 200,
        "50": 186,
        "100": 180,
        "150": 175,
        "200": 140,
        "250": 130,
        "300": 125,
        "350": 110,
        "400": 110,
        "450": 105,
        "500": 100,
        "550": 100,
        "600": 95
      },
      "elongationA": {
        "20": 55,
        "50": 53,
        "100": 50,
        "150": 45,
        "200": 45,
        "250": 40,
        "300": 40,
        "350": 38,
        "400": 38,
        "450": 38,
        "500": 35,
        "550": 35,
        "600": 35
      },
      "reductionZ": {
        "20": 55,
        "50": 55,
        "100": 55,
        "150": 55,
        "200": 50,
        "250": 50,
        "300": 50,
        "350": 50,
        "400": 50,
        "450": 48,
        "500": 47,
        "550": 47,
        "600": 47
      },
      "thermalExpansionAlpha": {
        "20": 16.4,
        "50": 16.4,
        "100": 16.6,
        "150": 16.8,
        "200": 17,
        "250": 17.2,
        "300": 17.4,
        "350": 17.6,
        "400": 17.8,
        "450": 18,
        "500": 18.2,
        "550": 18.4,
        "600": 18.5
      },
      "elasticModulusE": {
        "20": 205,
        "50": 202,
        "100": 200,
        "150": 195,
        "200": 190,
        "250": 185,
        "300": 180,
        "350": 175,
        "400": 170,
        "450": 167,
        "500": 165,
        "550": 162,
        "600": 160
      }
    },
    {
      "name": "Сталь 08Х16Н11М3 (Листы толщиной от 6 до 50 мм)",
      "classId": "ЛОЖЬ",
      "group": "Сталь хромоникелевая коррозионно-стойкого аустенитного класса",
      "mark": "08Х16Н11М3",
      "rm": {
        "20": 510,
        "50": 491,
        "100": 441,
        "150": 422,
        "200": 412,
        "250": 402,
        "300": 402,
        "350": 392,
        "400": 392,
        "450": 392,
        "500": 373,
        "550": 363,
        "600": 343
      },
      "rp02": {
        "20": 206,
        "50": 196,
        "100": 196,
        "150": 167,
        "200": 157,
        "250": 157,
        "300": 147,
        "350": 147,
        "400": 137,
        "450": 137,
        "500": 128,
        "550": 118,
        "600": 118
      },
      "elongationA": {
        "20": 50,
        "50": 43,
        "100": 37,
        "150": 35,
        "200": 33,
        "250": 32,
        "300": 32,
        "350": 32,
        "400": 32,
        "450": 32,
        "500": 30,
        "550": 30,
        "600": 30
      },
      "reductionZ": {
        "20": 48,
        "50": 48,
        "100": 48,
        "150": 48,
        "200": 48,
        "250": 48,
        "300": 48,
        "350": 48,
        "400": 48,
        "450": 48,
        "500": 48,
        "550": 48,
        "600": 48
      },
      "thermalExpansionAlpha": {
        "20": 16.4,
        "50": 16.4,
        "100": 16.6,
        "150": 16.8,
        "200": 17,
        "250": 17.2,
        "300": 17.4,
        "350": 17.6,
        "400": 17.8,
        "450": 18,
        "500": 18.2,
        "550": 18.4,
        "600": 18.5
      },
      "elasticModulusE": {
        "20": 205,
        "50": 202,
        "100": 200,
        "150": 195,
        "200": 190,
        "250": 185,
        "300": 180,
        "350": 175,
        "400": 170,
        "450": 167,
        "500": 165,
        "550": 162,
        "600": 160
      }
    },
    {
      "name": "Сталь 10Х17Н13М2Т (Заготовки в виде поковок и штамповок из слитков массой не более 15 т толщиной до 60 мм)",
      "classId": "ЛОЖЬ",
      "group": "Сталь хромоникелевая коррозионно-стойкого аустенитного класса",
      "mark": "10Х17Н13М2Т",
      "rm": {
        "20": 510,
        "50": 491,
        "100": 432,
        "150": 412,
        "200": 392,
        "250": 392,
        "300": 353,
        "350": 353,
        "400": 333,
        "450": 333,
        "500": 323,
        "550": 304,
        "600": 255
      },
      "rp02": {
        "20": 196,
        "50": 186,
        "100": 186,
        "150": 186,
        "200": 177,
        "250": 177,
        "300": 177,
        "350": 177,
        "400": 147,
        "450": 147,
        "500": 118,
        "550": 118,
        "600": 108
      },
      "elongationA": {
        "20": 37,
        "50": 36,
        "100": 33,
        "150": 29,
        "200": 27,
        "250": 25,
        "300": 23,
        "350": 22,
        "400": 21,
        "450": 21,
        "500": 21,
        "550": 21,
        "600": 21
      },
      "reductionZ": {
        "20": 50,
        "50": 50,
        "100": 50,
        "150": 50,
        "200": 50,
        "250": 48,
        "300": 48,
        "350": 47,
        "400": 47,
        "450": 45,
        "500": 45,
        "550": 43,
        "600": 40
      },
      "thermalExpansionAlpha": {
        "20": 16.4,
        "50": 16.4,
        "100": 16.6,
        "150": 16.8,
        "200": 17,
        "250": 17.2,
        "300": 17.4,
        "350": 17.6,
        "400": 17.8,
        "450": 18,
        "500": 18.2,
        "550": 18.4,
        "600": 18.5
      },
      "elasticModulusE": {
        "20": 205,
        "50": 202,
        "100": 200,
        "150": 195,
        "200": 190,
        "250": 185,
        "300": 180,
        "350": 175,
        "400": 170,
        "450": 167,
        "500": 165,
        "550": 162,
        "600": 160
      }
    },
    {
      "name": "Сталь 10Х17Н13М2Т (Листы и листовые штамповки, ковано-катаные заготовки толщиной до 60 мм)",
      "classId": "ЛОЖЬ",
      "group": "Сталь хромоникелевая коррозионно-стойкого аустенитного класса",
      "mark": "10Х17Н13М2Т",
      "rm": {
        "20": 510,
        "50": 491,
        "100": 432,
        "150": 412,
        "200": 392,
        "250": 392,
        "300": 353,
        "350": 353,
        "400": 333,
        "450": 333,
        "500": 323,
        "550": 304,
        "600": 255
      },
      "rp02": {
        "20": 196,
        "50": 186,
        "100": 186,
        "150": 186,
        "200": 177,
        "250": 177,
        "300": 177,
        "350": 177,
        "400": 147,
        "450": 147,
        "500": 118,
        "550": 118,
        "600": 108
      },
      "elongationA": {
        "20": 37,
        "50": 36,
        "100": 33,
        "150": 29,
        "200": 27,
        "250": 25,
        "300": 23,
        "350": 22,
        "400": 21,
        "450": 21,
        "500": 21,
        "550": 21,
        "600": 21
      },
      "reductionZ": {
        "20": 50,
        "50": 50,
        "100": 50,
        "150": 50,
        "200": 50,
        "250": 48,
        "300": 48,
        "350": 47,
        "400": 47,
        "450": 45,
        "500": 45,
        "550": 43,
        "600": 40
      },
      "thermalExpansionAlpha": {
        "20": 16.4,
        "50": 16.4,
        "100": 16.6,
        "150": 16.8,
        "200": 17,
        "250": 17.2,
        "300": 17.4,
        "350": 17.6,
        "400": 17.8,
        "450": 18,
        "500": 18.2,
        "550": 18.4,
        "600": 18.5
      },
      "elasticModulusE": {
        "20": 205,
        "50": 202,
        "100": 200,
        "150": 195,
        "200": 190,
        "250": 185,
        "300": 180,
        "350": 175,
        "400": 170,
        "450": 167,
        "500": 165,
        "550": 162,
        "600": 160
      }
    },
    {
      "name": "Сталь 10Х17Н13М2Т (Заготовки в виде поковок и штамповок из слитков массой не более 15 т толщиной от 60 до 300 мм)",
      "classId": "ЛОЖЬ",
      "group": "Сталь хромоникелевая коррозионно-стойкого аустенитного класса",
      "mark": "10Х17Н13М2Т",
      "rm": {
        "20": 510,
        "50": 491,
        "100": 432,
        "150": 412,
        "200": 392,
        "250": 392,
        "300": 353,
        "350": 353,
        "400": 333,
        "450": 333,
        "500": 323,
        "550": 304,
        "600": 255
      },
      "rp02": {
        "20": 196,
        "50": 186,
        "100": 186,
        "150": 186,
        "200": 177,
        "250": 177,
        "300": 177,
        "350": 177,
        "400": 147,
        "450": 147,
        "500": 118,
        "550": 118,
        "600": 108
      },
      "elongationA": {
        "20": 33,
        "50": 32,
        "100": 29,
        "150": 26,
        "200": 24,
        "250": 22,
        "300": 20,
        "350": 20,
        "400": 19,
        "450": 19,
        "500": 19,
        "550": 19,
        "600": 19
      },
      "reductionZ": {
        "20": 40,
        "50": 40,
        "100": 40,
        "150": 40,
        "200": 40,
        "250": 38,
        "300": 38,
        "350": 38,
        "400": 38,
        "450": 36,
        "500": 36,
        "550": 34,
        "600": 32
      },
      "thermalExpansionAlpha": {
        "20": 16.4,
        "50": 16.4,
        "100": 16.6,
        "150": 16.8,
        "200": 17,
        "250": 17.2,
        "300": 17.4,
        "350": 17.6,
        "400": 17.8,
        "450": 18,
        "500": 18.2,
        "550": 18.4,
        "600": 18.5
      },
      "elasticModulusE": {
        "20": 205,
        "50": 202,
        "100": 200,
        "150": 195,
        "200": 190,
        "250": 185,
        "300": 180,
        "350": 175,
        "400": 170,
        "450": 167,
        "500": 165,
        "550": 162,
        "600": 160
      }
    },
    {
      "name": "Сталь 10Х17Н13М2Т (Листы и листовые штамповки, ковано-катаные заготовки толщиной от 60 до 300 мм)",
      "classId": "ЛОЖЬ",
      "group": "Сталь хромоникелевая коррозионно-стойкого аустенитного класса",
      "mark": "10Х17Н13М2Т",
      "rm": {
        "20": 510,
        "50": 491,
        "100": 432,
        "150": 412,
        "200": 392,
        "250": 392,
        "300": 353,
        "350": 353,
        "400": 333,
        "450": 333,
        "500": 323,
        "550": 304,
        "600": 255
      },
      "rp02": {
        "20": 196,
        "50": 186,
        "100": 186,
        "150": 186,
        "200": 177,
        "250": 177,
        "300": 177,
        "350": 177,
        "400": 147,
        "450": 147,
        "500": 118,
        "550": 118,
        "600": 108
      },
      "elongationA": {
        "20": 33,
        "50": 32,
        "100": 29,
        "150": 26,
        "200": 24,
        "250": 22,
        "300": 20,
        "350": 20,
        "400": 19,
        "450": 19,
        "500": 19,
        "550": 19,
        "600": 19
      },
      "reductionZ": {
        "20": 40,
        "50": 40,
        "100": 40,
        "150": 40,
        "200": 40,
        "250": 38,
        "300": 38,
        "350": 38,
        "400": 38,
        "450": 36,
        "500": 36,
        "550": 34,
        "600": 32
      },
      "thermalExpansionAlpha": {
        "20": 16.4,
        "50": 16.4,
        "100": 16.6,
        "150": 16.8,
        "200": 17,
        "250": 17.2,
        "300": 17.4,
        "350": 17.6,
        "400": 17.8,
        "450": 18,
        "500": 18.2,
        "550": 18.4,
        "600": 18.5
      },
      "elasticModulusE": {
        "20": 205,
        "50": 202,
        "100": 200,
        "150": 195,
        "200": 190,
        "250": 185,
        "300": 180,
        "350": 175,
        "400": 170,
        "450": 167,
        "500": 165,
        "550": 162,
        "600": 160
      }
    },
    {
      "name": "Сталь 10Х17Н13М2Т (Листы толщиной от 0,5 до 160 мм)",
      "classId": "ЛОЖЬ",
      "group": "Сталь хромоникелевая коррозионно-стойкого аустенитного класса",
      "mark": "10Х17Н13М2Т",
      "rm": {
        "20": 530,
        "50": 510,
        "100": 451,
        "150": 432,
        "200": 412,
        "250": 412,
        "300": 363,
        "350": 363,
        "400": 343,
        "450": 343,
        "500": 333,
        "550": 314,
        "600": 265
      },
      "rp02": {
        "20": 235,
        "50": 226,
        "100": 226,
        "150": 226,
        "200": 216,
        "250": 216,
        "300": 216,
        "350": 216,
        "400": 177,
        "450": 177,
        "500": 137,
        "550": 137,
        "600": 137
      },
      "elongationA": {
        "20": 37,
        "50": 36,
        "100": 32,
        "150": 29,
        "200": 27,
        "250": 25,
        "300": 22,
        "350": 22,
        "400": 21,
        "450": 21,
        "500": 21,
        "550": 21,
        "600": 21
      },
      "reductionZ": {
        "20": 40,
        "50": 40,
        "100": 40,
        "150": 40,
        "200": 40,
        "250": 38,
        "300": 38,
        "350": 38,
        "400": 38,
        "450": 36,
        "500": 36,
        "550": 34,
        "600": 32
      },
      "thermalExpansionAlpha": {
        "20": 16.4,
        "50": 16.4,
        "100": 16.6,
        "150": 16.8,
        "200": 17,
        "250": 17.2,
        "300": 17.4,
        "350": 17.6,
        "400": 17.8,
        "450": 18,
        "500": 18.2,
        "550": 18.4,
        "600": 18.5
      },
      "elasticModulusE": {
        "20": 205,
        "50": 202,
        "100": 200,
        "150": 195,
        "200": 190,
        "250": 185,
        "300": 180,
        "350": 175,
        "400": 170,
        "450": 167,
        "500": 165,
        "550": 162,
        "600": 160
      }
    },
    {
      "name": "Сталь 10Х17Н13М2Т (Трубы бесшовные горячедеформированные диаметром от 57 до 325 мм с толщиной стенки от 3,5 до 32 мм)",
      "classId": "ЛОЖЬ",
      "group": "Сталь хромоникелевая коррозионно-стойкого аустенитного класса",
      "mark": "10Х17Н13М2Т",
      "rm": {
        "20": 530,
        "50": 510,
        "100": 451,
        "150": 432,
        "200": 412,
        "250": 412,
        "300": 363,
        "350": 363,
        "400": 343,
        "450": 343,
        "500": 333,
        "550": 314,
        "600": 314
      },
      "rp02": {
        "20": 343,
        "50": 333,
        "100": 333,
        "150": 333,
        "200": 314,
        "250": 314,
        "300": 314,
        "350": 314,
        "400": 255,
        "450": 255,
        "500": 196,
        "550": 196,
        "600": 196
      },
      "elongationA": {
        "20": 35,
        "50": 34,
        "100": 30,
        "150": 27,
        "200": 26,
        "250": 24,
        "300": 21,
        "350": 21,
        "400": 20,
        "450": 20,
        "500": 20,
        "550": 20,
        "600": 20
      },
      "reductionZ": {
        "20": 50,
        "50": 50,
        "100": 50,
        "150": 50,
        "200": 49,
        "250": 48,
        "300": 47,
        "350": 46,
        "400": 45,
        "450": 44,
        "500": 43,
        "550": 41,
        "600": 36
      },
      "thermalExpansionAlpha": {
        "20": 16.4,
        "50": 16.4,
        "100": 16.6,
        "150": 16.8,
        "200": 17,
        "250": 17.2,
        "300": 17.4,
        "350": 17.6,
        "400": 17.8,
        "450": 18,
        "500": 18.2,
        "550": 18.4,
        "600": 18.5
      },
      "elasticModulusE": {
        "20": 205,
        "50": 202,
        "100": 200,
        "150": 195,
        "200": 190,
        "250": 185,
        "300": 180,
        "350": 175,
        "400": 170,
        "450": 167,
        "500": 165,
        "550": 162,
        "600": 160
      }
    },
    {
      "name": "Сталь 10Х17Н13М2Т (Трубы холодно- и теплодеформированные диаметром от 5 до 250 мм с толщиной стенки от 0,2 до 22 мм)",
      "classId": "ЛОЖЬ",
      "group": "Сталь хромоникелевая коррозионно-стойкого аустенитного класса",
      "mark": "10Х17Н13М2Т",
      "rm": {
        "20": 530,
        "50": 510,
        "100": 451,
        "150": 432,
        "200": 412,
        "250": 412,
        "300": 363,
        "350": 363,
        "400": 343,
        "450": 343,
        "500": 333,
        "550": 314,
        "600": 314
      },
      "rp02": {
        "20": 343,
        "50": 333,
        "100": 333,
        "150": 333,
        "200": 314,
        "250": 314,
        "300": 314,
        "350": 314,
        "400": 255,
        "450": 255,
        "500": 196,
        "550": 196,
        "600": 196
      },
      "elongationA": {
        "20": 35,
        "50": 34,
        "100": 30,
        "150": 27,
        "200": 26,
        "250": 24,
        "300": 21,
        "350": 21,
        "400": 20,
        "450": 20,
        "500": 20,
        "550": 20,
        "600": 20
      },
      "reductionZ": {
        "20": 50,
        "50": 50,
        "100": 50,
        "150": 50,
        "200": 49,
        "250": 48,
        "300": 47,
        "350": 46,
        "400": 45,
        "450": 44,
        "500": 43,
        "550": 41,
        "600": 36
      },
      "thermalExpansionAlpha": {
        "20": 16.4,
        "50": 16.4,
        "100": 16.6,
        "150": 16.8,
        "200": 17,
        "250": 17.2,
        "300": 17.4,
        "350": 17.6,
        "400": 17.8,
        "450": 18,
        "500": 18.2,
        "550": 18.4,
        "600": 18.5
      },
      "elasticModulusE": {
        "20": 205,
        "50": 202,
        "100": 200,
        "150": 195,
        "200": 190,
        "250": 185,
        "300": 180,
        "350": 175,
        "400": 170,
        "450": 167,
        "500": 165,
        "550": 162,
        "600": 160
      }
    },
    {
      "name": "Сталь 12Х18Н12М3ТЛ (Отливки)",
      "classId": "ЛОЖЬ",
      "group": "Сталь хромоникелевая коррозионно-стойкого аустенитного класса",
      "mark": "12Х18Н12М3ТЛ",
      "rm": {
        "20": 500,
        "50": 480,
        "100": 450,
        "150": 425,
        "200": 400,
        "250": 380,
        "300": 360,
        "350": 340,
        "400": 328,
        "450": 316,
        "500": 304,
        "550": 292,
        "600": 280
      },
      "rp02": {
        "20": 216,
        "50": 196,
        "100": 170,
        "150": 165,
        "200": 160,
        "250": 155,
        "300": 150,
        "350": 140,
        "400": 138,
        "450": 136,
        "500": 134,
        "550": 132,
        "600": 130
      },
      "elongationA": {
        "20": 30,
        "50": 28,
        "100": 27,
        "150": 25,
        "200": 23,
        "250": 21,
        "300": 19,
        "350": 16,
        "400": 15,
        "450": 14,
        "500": 14,
        "550": 13,
        "600": 12
      },
      "reductionZ": {},
      "thermalExpansionAlpha": {
        "20": 16.4,
        "50": 16.4,
        "100": 16.6,
        "150": 16.8,
        "200": 17,
        "250": 17.2,
        "300": 17.4,
        "350": 17.6,
        "400": 17.8,
        "450": 18,
        "500": 18.2,
        "550": 18.4,
        "600": 18.5
      },
      "elasticModulusE": {
        "20": 205,
        "50": 202,
        "100": 200,
        "150": 195,
        "200": 190,
        "250": 185,
        "300": 180,
        "350": 175,
        "400": 170,
        "450": 167,
        "500": 165,
        "550": 162,
        "600": 160
      }
    },
    {
      "name": "Сталь 10Х18Н12М3Л (Отливки)",
      "classId": "ЛОЖЬ",
      "group": "Сталь хромоникелевая коррозионно-стойкого аустенитного класса",
      "mark": "10Х18Н12М3Л",
      "rm": {
        "20": 392,
        "50": 385,
        "100": 374,
        "150": 363,
        "200": 351,
        "250": 340,
        "300": 328,
        "350": 317,
        "400": 306,
        "450": 294,
        "500": 282,
        "550": 270,
        "600": 258
      },
      "rp02": {
        "20": 196,
        "50": 191,
        "100": 182,
        "150": 173,
        "200": 164,
        "250": 155,
        "300": 146,
        "350": 137,
        "400": 127,
        "450": 118,
        "500": 114,
        "550": 112,
        "600": 108
      },
      "elongationA": {
        "20": 20,
        "50": 20,
        "100": 19,
        "150": 18,
        "200": 18,
        "250": 17,
        "300": 17,
        "350": 16,
        "400": 15,
        "450": 15,
        "500": 14,
        "550": 14,
        "600": 13
      },
      "reductionZ": {
        "20": 25,
        "50": 25,
        "100": 24,
        "150": 23,
        "200": 23,
        "250": 22,
        "300": 22,
        "350": 21,
        "400": 20,
        "450": 20,
        "500": 20,
        "550": 20,
        "600": 20
      },
      "thermalExpansionAlpha": {
        "20": 16.4,
        "50": 16.4,
        "100": 16.6,
        "150": 16.8,
        "200": 17,
        "250": 17.2,
        "300": 17.4,
        "350": 17.6,
        "400": 17.8,
        "450": 18,
        "500": 18.2,
        "550": 18.4,
        "600": 18.5
      },
      "elasticModulusE": {
        "20": 205,
        "50": 202,
        "100": 200,
        "150": 195,
        "200": 190,
        "250": 185,
        "300": 180,
        "350": 175,
        "400": 170,
        "450": 167,
        "500": 165,
        "550": 162,
        "600": 160
      }
    },
    {
      "name": "Сталь 09Х16Н15М3Б (Заготовка трубная диаметром от 80 до 180 мм)",
      "classId": "ЛОЖЬ",
      "group": "Сталь хромоникелевая коррозионно-стойкого аустенитного класса",
      "mark": "09Х16Н15М3Б",
      "rm": {
        "20": 540,
        "50": 520,
        "100": 500,
        "150": 471,
        "200": 451,
        "250": 432,
        "300": 432,
        "350": 412,
        "400": 392,
        "450": 392,
        "500": 392,
        "550": 392,
        "600": 392
      },
      "rp02": {
        "20": 245,
        "50": 235,
        "100": 235,
        "150": 226,
        "200": 226,
        "250": 226,
        "300": 196,
        "350": 186,
        "400": 167,
        "450": 167,
        "500": 167,
        "550": 167,
        "600": 167
      },
      "elongationA": {
        "20": 35,
        "50": 34,
        "100": 33,
        "150": 32,
        "200": 30,
        "250": 29,
        "300": 27,
        "350": 27,
        "400": 25,
        "450": 23,
        "500": 22,
        "550": 22,
        "600": 22
      },
      "reductionZ": {},
      "thermalExpansionAlpha": {
        "20": 16.4,
        "50": 16.4,
        "100": 16.6,
        "150": 16.8,
        "200": 17,
        "250": 17.2,
        "300": 17.4,
        "350": 17.6,
        "400": 17.8,
        "450": 18,
        "500": 18.2,
        "550": 18.4,
        "600": 18.5
      },
      "elasticModulusE": {
        "20": 205,
        "50": 202,
        "100": 200,
        "150": 195,
        "200": 190,
        "250": 185,
        "300": 180,
        "350": 175,
        "400": 170,
        "450": 167,
        "500": 165,
        "550": 162,
        "600": 160
      }
    },
    {
      "name": "Сталь 45Х14Н14В2М (Горячекатаная и кованая сталь диаметром, стороной квадрата или толщиной до 60 мм)",
      "classId": "ЛОЖЬ",
      "group": "Сталь хромоникелевая коррозионно-стойкого аустенитного класса",
      "mark": "45Х14Н14В2М",
      "rm": {
        "20": 706,
        "50": 667,
        "100": 638,
        "150": 608,
        "200": 598,
        "250": 589,
        "300": 569,
        "350": 549,
        "400": 549,
        "450": 540,
        "500": 530,
        "550": 520,
        "600": 520
      },
      "rp02": {
        "20": 314,
        "50": 294,
        "100": 294,
        "150": 294,
        "200": 294,
        "250": 275,
        "300": 265,
        "350": 245,
        "400": 245,
        "450": 235,
        "500": 226,
        "550": 216,
        "600": 216
      },
      "elongationA": {
        "20": 20,
        "50": 20,
        "100": 20,
        "150": 20,
        "200": 20,
        "250": 20,
        "300": 20,
        "350": 17,
        "400": 15,
        "450": 14,
        "500": 13,
        "550": 12,
        "600": 12
      },
      "reductionZ": {
        "20": 35,
        "50": 35,
        "100": 35,
        "150": 35,
        "200": 35,
        "250": 35,
        "300": 35,
        "350": 35,
        "400": 32,
        "450": 30,
        "500": 27,
        "550": 23,
        "600": 23
      },
      "thermalExpansionAlpha": {
        "20": 16.4,
        "50": 16.4,
        "100": 16.6,
        "150": 16.8,
        "200": 17,
        "250": 17.2,
        "300": 17.4,
        "350": 17.6,
        "400": 17.8,
        "450": 18,
        "500": 18.2,
        "550": 18.4,
        "600": 18.5
      },
      "elasticModulusE": {
        "20": 205,
        "50": 202,
        "100": 200,
        "150": 195,
        "200": 190,
        "250": 185,
        "300": 180,
        "350": 175,
        "400": 170,
        "450": 167,
        "500": 165,
        "550": 162,
        "600": 160
      }
    },
    {
      "name": "Сталь 45Х14Н14В2М (Калиброванная сталь диаметром или стороной квадрата до 70 мм)",
      "classId": "ЛОЖЬ",
      "group": "Сталь хромоникелевая коррозионно-стойкого аустенитного класса",
      "mark": "45Х14Н14В2М",
      "rm": {
        "20": 706,
        "50": 667,
        "100": 638,
        "150": 608,
        "200": 598,
        "250": 589,
        "300": 569,
        "350": 549,
        "400": 549,
        "450": 540,
        "500": 530,
        "550": 520,
        "600": 520
      },
      "rp02": {
        "20": 314,
        "50": 294,
        "100": 294,
        "150": 294,
        "200": 294,
        "250": 275,
        "300": 265,
        "350": 245,
        "400": 245,
        "450": 235,
        "500": 226,
        "550": 216,
        "600": 216
      },
      "elongationA": {
        "20": 20,
        "50": 20,
        "100": 20,
        "150": 20,
        "200": 20,
        "250": 20,
        "300": 20,
        "350": 17,
        "400": 15,
        "450": 14,
        "500": 13,
        "550": 12,
        "600": 12
      },
      "reductionZ": {
        "20": 35,
        "50": 35,
        "100": 35,
        "150": 35,
        "200": 35,
        "250": 35,
        "300": 35,
        "350": 35,
        "400": 32,
        "450": 30,
        "500": 27,
        "550": 23,
        "600": 23
      },
      "thermalExpansionAlpha": {
        "20": 16.4,
        "50": 16.4,
        "100": 16.6,
        "150": 16.8,
        "200": 17,
        "250": 17.2,
        "300": 17.4,
        "350": 17.6,
        "400": 17.8,
        "450": 18,
        "500": 18.2,
        "550": 18.4,
        "600": 18.5
      },
      "elasticModulusE": {
        "20": 205,
        "50": 202,
        "100": 200,
        "150": 195,
        "200": 190,
        "250": 185,
        "300": 180,
        "350": 175,
        "400": 170,
        "450": 167,
        "500": 165,
        "550": 162,
        "600": 160
      }
    },
    {
      "name": "Сталь 45Х14Н14В2М (Горячекатаная и кованая сталь диаметром, стороной квадрата или толщиной от 60 до 100 мм)",
      "classId": "ЛОЖЬ",
      "group": "Сталь хромоникелевая коррозионно-стойкого аустенитного класса",
      "mark": "45Х14Н14В2М",
      "rm": {
        "20": 706,
        "50": 667,
        "100": 638,
        "150": 608,
        "200": 598,
        "250": 589,
        "300": 569,
        "350": 549,
        "400": 549,
        "450": 540,
        "500": 530,
        "550": 520,
        "600": 520
      },
      "rp02": {
        "20": 314,
        "50": 294,
        "100": 294,
        "150": 294,
        "200": 294,
        "250": 275,
        "300": 265,
        "350": 245,
        "400": 245,
        "450": 235,
        "500": 226,
        "550": 216,
        "600": 216
      },
      "elongationA": {
        "20": 19,
        "50": 19,
        "100": 19,
        "150": 19,
        "200": 19,
        "250": 19,
        "300": 19,
        "350": 16,
        "400": 14,
        "450": 13,
        "500": 12,
        "550": 11,
        "600": 11
      },
      "reductionZ": {
        "20": 30,
        "50": 30,
        "100": 30,
        "150": 30,
        "200": 30,
        "250": 30,
        "300": 30,
        "350": 30,
        "400": 27,
        "450": 26,
        "500": 23,
        "550": 20,
        "600": 20
      },
      "thermalExpansionAlpha": {
        "20": 16.4,
        "50": 16.4,
        "100": 16.6,
        "150": 16.8,
        "200": 17,
        "250": 17.2,
        "300": 17.4,
        "350": 17.6,
        "400": 17.8,
        "450": 18,
        "500": 18.2,
        "550": 18.4,
        "600": 18.5
      },
      "elasticModulusE": {
        "20": 205,
        "50": 202,
        "100": 200,
        "150": 195,
        "200": 190,
        "250": 185,
        "300": 180,
        "350": 175,
        "400": 170,
        "450": 167,
        "500": 165,
        "550": 162,
        "600": 160
      }
    },
    {
      "name": "Сталь 45Х14Н14В2М (Горячекатаная и кованая сталь диаметром, стороной квадрата или толщиной от 100 до 150 мм)",
      "classId": "ЛОЖЬ",
      "group": "Сталь хромоникелевая коррозионно-стойкого аустенитного класса",
      "mark": "45Х14Н14В2М",
      "rm": {
        "20": 706,
        "50": 667,
        "100": 638,
        "150": 608,
        "200": 598,
        "250": 589,
        "300": 569,
        "350": 549,
        "400": 549,
        "450": 540,
        "500": 530,
        "550": 520,
        "600": 520
      },
      "rp02": {
        "20": 314,
        "50": 294,
        "100": 294,
        "150": 294,
        "200": 294,
        "250": 275,
        "300": 265,
        "350": 245,
        "400": 245,
        "450": 235,
