Repository: s1wex69/pnae-steel-handbook

Проекты для блоков T123 Tilda
=============================

Лимит Tilda: ~100 000 байт на один блок T123.
Один файл не влезает — поэтому каждый проект разбит на несколько файлов блок-NN.html.

Сборка:
  npm run build:tilda-t123

Папки:
  01-spravochnik/
  02-kalkulyator-vnutrennee-davlenie/
  03-kalkulyator-naruzhnoe-davlenie/

В каждой папке откройте ИНСТРУКЦИЯ.txt и вставляйте блоки по порядку в T123.

Альтернатива (1 блок iframe): npm run build:tilda → папка tilda-hosted/

File: tilda-t123/_build/03-kalkulyator-naruzhnoe-davlenie/data/pnae-steel-properties.json (part 17 of 17)
{
  "source": "ПНАЭ физмех свойства.xlsx",
  "standard": "ПНАЭ Г-7-002-86",
  "temperaturesC": [
        "500": 226,
        "550": 216,
        "600": 216
      },
      "elongationA": {
        "20": 17,
        "50": 17,
        "100": 17,
        "150": 17,
        "200": 17,
        "250": 17,
        "300": 17,
        "350": 14,
        "400": 13,
        "450": 12,
        "500": 11,
        "550": 10,
        "600": 10
      },
      "reductionZ": {
        "20": 25,
        "50": 25,
        "100": 25,
        "150": 25,
        "200": 25,
        "250": 25,
        "300": 25,
        "350": 25,
        "400": 23,
        "450": 21,
        "500": 19,
        "550": 16,
        "600": 16
      },
      "thermalExpansionAlpha": {
        "20": 16.4,
        "50": 16.4,
        "100": 16.6,
        "150": 16.8,
        "200": 17,
        "250": 17.2,
        "300": 17.4,
        "350": 17.6,
        "400": 17.8,
        "450": 18,
        "500": 18.2,
        "550": 18.4,
        "600": 18.5
      },
      "elasticModulusE": {
        "20": 205,
        "50": 202,
        "100": 200,
        "150": 195,
        "200": 190,
        "250": 185,
        "300": 180,
        "350": 175,
        "400": 170,
        "450": 167,
        "500": 165,
        "550": 162,
        "600": 160
      }
    },
    {
      "name": "Сталь Х18Н22В2Т2 (Поковки из слитков массой до 10 т)",
      "classId": "ЛОЖЬ",
      "group": "Сталь хромоникелевая коррозионно-стойкого аустенитного класса",
      "mark": "Х18Н22В2Т2",
      "rm": {
        "20": 657,
        "50": 638,
        "100": 628,
        "150": 608,
        "200": 598,
        "250": 589,
        "300": 589,
        "350": 569,
        "400": 559,
        "450": 549,
        "500": 540,
        "550": 530,
        "600": 530
      },
      "rp02": {
        "20": 343,
        "50": 343,
        "100": 343,
        "150": 323,
        "200": 323,
        "250": 323,
        "300": 323,
        "350": 323,
        "400": 323,
        "450": 314,
        "500": 294,
        "550": 294,
        "600": 294
      },
      "elongationA": {
        "20": 17,
        "50": 16,
        "100": 15,
        "150": 15,
        "200": 15,
        "250": 15,
        "300": 15,
        "350": 15,
        "400": 15,
        "450": 15,
        "500": 15,
        "550": 12,
        "600": 10
      },
      "reductionZ": {
        "20": 20,
        "50": 20,
        "100": 20,
        "150": 20,
        "200": 20,
        "250": 20,
        "300": 20,
        "350": 20,
        "400": 20,
        "450": 20,
        "500": 18,
        "550": 16,
        "600": 15
      },
      "thermalExpansionAlpha": {
        "20": 16.4,
        "50": 16.4,
        "100": 16.6,
        "150": 16.8,
        "200": 17,
        "250": 17.2,
        "300": 17.4,
        "350": 17.6,
        "400": 17.8,
        "450": 18,
        "500": 18.2,
        "550": 18.4,
        "600": 18.5
      },
      "elasticModulusE": {
        "20": 205,
        "50": 202,
        "100": 200,
        "150": 195,
        "200": 190,
        "250": 185,
        "300": 180,
        "350": 175,
        "400": 170,
        "450": 167,
        "500": 165,
        "550": 162,
        "600": 160
      }
    },
    {
      "name": "Сталь 31Х19Н9МВБТ (Заготовки крепежных деталей неограниченной толщины, КП315*)",
      "classId": "ЛОЖЬ",
      "group": "Сталь хромоникелевая коррозионно-стойкого аустенитного класса",
      "mark": "31Х19Н9МВБТ",
      "rm": {
        "20": 589,
        "50": 589,
        "100": 569,
        "150": 549,
        "200": 530,
        "250": 510,
        "300": 491,
        "350": 471,
        "400": 441,
        "450": 441,
        "500": 412,
        "550": 392,
        "600": 392
      },
      "rp02": {
        "20": 315,
        "50": 314,
        "100": 314,
        "150": 314,
        "200": 314,
        "250": 314,
        "300": 314,
        "350": 294,
        "400": 284,
        "450": 275,
        "500": 275,
        "550": 265,
        "600": 196
      },
      "elongationA": {
        "20": 30,
        "50": 30,
        "100": 30,
        "150": 30,
        "200": 30,
        "250": 30,
        "300": 30,
        "350": 28,
        "400": 27,
        "450": 26,
        "500": 26,
        "550": 25,
        "600": 19
      },
      "reductionZ": {
        "20": 40,
        "50": 40,
        "100": 40,
        "150": 40,
        "200": 40,
        "250": 40,
        "300": 40,
        "350": 40,
        "400": 40,
        "450": 40,
        "500": 40,
        "550": 40,
        "600": 40
      },
      "thermalExpansionAlpha": {
        "20": 16.4,
        "50": 16.4,
        "100": 16.6,
        "150": 16.8,
        "200": 17,
        "250": 17.2,
        "300": 17.4,
        "350": 17.6,
        "400": 17.8,
        "450": 18,
        "500": 18.2,
        "550": 18.4,
        "600": 18.5
      },
      "elasticModulusE": {
        "20": 205,
        "50": 202,
        "100": 200,
        "150": 195,
        "200": 190,
        "250": 185,
        "300": 180,
        "350": 175,
        "400": 170,
        "450": 167,
        "500": 165,
        "550": 162,
        "600": 160
      }
    },
    {
      "name": "Сталь 31Х19Н9МВБТ (Горячекатаная и кованая сталь диаметром, стороной квадрата или толщиной до 60 мм)",
      "classId": "ЛОЖЬ",
      "group": "Сталь хромоникелевая коррозионно-стойкого аустенитного класса",
      "mark": "31Х19Н9МВБТ",
      "rm": {
        "20": 589,
        "50": 589,
        "100": 569,
        "150": 549,
        "200": 530,
        "250": 510,
        "300": 491,
        "350": 471,
        "400": 441,
        "450": 441,
        "500": 412,
        "550": 392,
        "600": 392
      },
      "rp02": {
        "20": 294,
        "50": 294,
        "100": 294,
        "150": 294,
        "200": 294,
        "250": 294,
        "300": 294,
        "350": 294,
        "400": 294,
        "450": 275,
        "500": 275,
        "550": 265,
        "600": 265
      },
      "elongationA": {
        "20": 30,
        "50": 30,
        "100": 30,
        "150": 30,
        "200": 30,
        "250": 30,
        "300": 30,
        "350": 28,
        "400": 27,
        "450": 26,
        "500": 26,
        "550": 25,
        "600": 19
      },
      "reductionZ": {
        "20": 40,
        "50": 40,
        "100": 40,
        "150": 40,
        "200": 40,
        "250": 40,
        "300": 40,
        "350": 40,
        "400": 40,
        "450": 40,
        "500": 40,
        "550": 40,
        "600": 40
      },
      "thermalExpansionAlpha": {
        "20": 16.4,
        "50": 16.4,
        "100": 16.6,
        "150": 16.8,
        "200": 17,
        "250": 17.2,
        "300": 17.4,
        "350": 17.6,
        "400": 17.8,
        "450": 18,
        "500": 18.2,
        "550": 18.4,
        "600": 18.5
      },
      "elasticModulusE": {
        "20": 205,
        "50": 202,
        "100": 200,
        "150": 195,
        "200": 190,
        "250": 185,
        "300": 180,
        "350": 175,
        "400": 170,
        "450": 167,
        "500": 165,
        "550": 162,
        "600": 160
      }
    },
    {
      "name": "Сталь 31Х19Н9МВБТ (Горячекатаная и кованая сталь диаметром, стороной квадрата или толщиной от 60 до 100 мм)",
      "classId": "ЛОЖЬ",
      "group": "Сталь хромоникелевая коррозионно-стойкого аустенитного класса",
      "mark": "31Х19Н9МВБТ",
      "rm": {
        "20": 589,
        "50": 589,
        "100": 569,
        "150": 549,
        "200": 530,
        "250": 510,
        "300": 491,
        "350": 471,
        "400": 441,
        "450": 441,
        "500": 412,
        "550": 392,
        "600": 392
      },
      "rp02": {
        "20": 294,
        "50": 294,
        "100": 294,
        "150": 294,
        "200": 294,
        "250": 294,
        "300": 294,
        "350": 294,
        "400": 294,
        "450": 275,
        "500": 275,
        "550": 265,
        "600": 265
      },
      "elongationA": {
        "20": 29,
        "50": 29,
        "100": 29,
        "150": 29,
        "200": 29,
        "250": 29,
        "300": 29,
        "350": 27,
        "400": 26,
        "450": 25,
        "500": 25,
        "550": 24,
        "600": 18
      },
      "reductionZ": {
        "20": 35,
        "50": 35,
        "100": 35,
        "150": 35,
        "200": 35,
        "250": 35,
        "300": 35,
        "350": 35,
        "400": 35,
        "450": 35,
        "500": 35,
        "550": 35,
        "600": 35
      },
      "thermalExpansionAlpha": {
        "20": 16.4,
        "50": 16.4,
        "100": 16.6,
        "150": 16.8,
        "200": 17,
        "250": 17.2,
        "300": 17.4,
        "350": 17.6,
        "400": 17.8,
        "450": 18,
        "500": 18.2,
        "550": 18.4,
        "600": 18.5
      },
      "elasticModulusE": {
        "20": 205,
        "50": 202,
        "100": 200,
        "150": 195,
        "200": 190,
        "250": 185,
        "300": 180,
        "350": 175,
        "400": 170,
        "450": 167,
        "500": 165,
        "550": 162,
        "600": 160
      }
    },
    {
      "name": "Сталь 31Х19Н9МВБТ (Горячекатаная и кованая сталь диаметром, стороной квадрата или толщиной от 100 до 200 мм)",
      "classId": "ЛОЖЬ",
      "group": "Сталь хромоникелевая коррозионно-стойкого аустенитного класса",
      "mark": "31Х19Н9МВБТ",
      "rm": {
        "20": 589,
        "50": 589,
        "100": 569,
        "150": 549,
        "200": 530,
        "250": 510,
        "300": 491,
        "350": 471,
        "400": 441,
        "450": 441,
        "500": 412,
        "550": 392,
        "600": 392
      },
      "rp02": {
        "20": 294,
        "50": 294,
        "100": 294,
        "150": 294,
        "200": 294,
        "250": 294,
        "300": 294,
        "350": 294,
        "400": 294,
        "450": 275,
        "500": 275,
        "550": 265,
        "600": 265
      },
      "elongationA": {
        "20": 27,
        "50": 27,
        "100": 27,
        "150": 27,
        "200": 27,
        "250": 27,
        "300": 27,
        "350": 25,
        "400": 24,
        "450": 23,
        "500": 23,
        "550": 22,
        "600": 17
      },
      "reductionZ": {
        "20": 30,
        "50": 30,
        "100": 30,
        "150": 30,
        "200": 30,
        "250": 30,
        "300": 30,
        "350": 30,
        "400": 30,
        "450": 30,
        "500": 30,
        "550": 30,
        "600": 30
      },
      "thermalExpansionAlpha": {
        "20": 16.4,
        "50": 16.4,
        "100": 16.6,
        "150": 16.8,
        "200": 17,
        "250": 17.2,
        "300": 17.4,
        "350": 17.6,
        "400": 17.8,
        "450": 18,
        "500": 18.2,
        "550": 18.4,
        "600": 18.5
      },
      "elasticModulusE": {
        "20": 205,
        "50": 202,
        "100": 200,
        "150": 195,
        "200": 190,
        "250": 185,
        "300": 180,
        "350": 175,
        "400": 170,
        "450": 167,
        "500": 165,
        "550": 162,
        "600": 160
      }
    },
    {
      "name": "Сталь 10Х11Н20Т3Р (Горячекатаная и кованая сталь диаметром, стороной квадрата или толщиной от 60 до 100 мм)",
      "classId": "ЛОЖЬ",
      "group": "Сталь хромоникелевая коррозионно-стойкого аустенитного класса",
      "mark": "10Х11Н20Т3Р",
      "rm": {
        "20": 883,
        "50": 883,
        "100": 883,
        "150": 883,
        "200": 883,
        "250": 883,
        "300": 883,
        "350": 883,
        "400": 834,
        "450": 834,
        "500": 834,
        "550": 804,
        "600": 785
      },
      "rp02": {
        "20": 589,
        "50": 589,
        "100": 589,
        "150": 589,
        "200": 589,
        "250": 589,
        "300": 589,
        "350": 589,
        "400": 589,
        "450": 589,
        "500": 559,
        "550": 540,
        "600": 520
      },
      "elongationA": {
        "20": 9,
        "50": 9,
        "100": 9,
        "150": 9,
        "200": 9,
        "250": 9,
        "300": 9,
        "350": 8,
        "400": 8,
        "450": 8,
        "500": 8,
        "550": 8,
        "600": 8
      },
      "reductionZ": {
        "20": 10,
        "50": 10,
        "100": 10,
        "150": 10,
        "200": 10,
        "250": 10,
        "300": 10,
        "350": 10,
        "400": 10,
        "450": 10,
        "500": 10,
        "550": 10,
        "600": 10
      },
      "thermalExpansionAlpha": {
        "20": 16.4,
        "50": 16.4,
        "100": 16.6,
        "150": 16.8,
        "200": 17,
        "250": 17.2,
        "300": 17.4,
        "350": 17.6,
        "400": 17.8,
        "450": 18,
        "500": 18.2,
        "550": 18.4,
        "600": 18.5
      },
      "elasticModulusE": {
        "20": 160,
        "50": 158,
        "100": 156,
        "150": 153,
        "200": 150,
        "250": 148,
        "300": 146,
        "350": 143,
        "400": 140,
        "450": 138,
        "500": 135,
        "550": 133,
        "600": 132
      }
    },
    {
      "name": "Сталь 10Х11Н20Т3Р (Горячекатаная и кованая сталь диаметром, стороной квадрата или толщиной от 100 до 150 мм)",
      "classId": "ЛОЖЬ",
      "group": "Сталь хромоникелевая коррозионно-стойкого аустенитного класса",
      "mark": "10Х11Н20Т3Р",
      "rm": {
        "20": 883,
        "50": 883,
        "100": 883,
        "150": 883,
        "200": 883,
        "250": 883,
        "300": 883,
        "350": 883,
        "400": 834,
        "450": 834,
        "500": 834,
        "550": 804,
        "600": 785
      },
      "rp02": {
        "20": 589,
        "50": 589,
        "100": 589,
        "150": 589,
        "200": 589,
        "250": 589,
        "300": 589,
        "350": 589,
        "400": 589,
        "450": 589,
        "500": 559,
        "550": 540,
        "600": 520
      },
      "elongationA": {
        "20": 5,
        "50": 5,
        "100": 5,
        "150": 5,
        "200": 5,
        "250": 5,
        "300": 5,
        "350": 5,
        "400": 4,
        "450": 4,
        "500": 4,
        "550": 4,
        "600": 4
      },
      "reductionZ": {
        "20": 7,
        "50": 7,
        "100": 7,
        "150": 7,
        "200": 7,
        "250": 7,
        "300": 7,
        "350": 7,
        "400": 7,
        "450": 7,
        "500": 7,
        "550": 7,
        "600": 7
      },
      "thermalExpansionAlpha": {
        "20": 16.4,
        "50": 16.4,
        "100": 16.6,
        "150": 16.8,
        "200": 17,
        "250": 17.2,
        "300": 17.4,
        "350": 17.6,
        "400": 17.8,
        "450": 18,
        "500": 18.2,
        "550": 18.4,
        "600": 18.5
      },
      "elasticModulusE": {
        "20": 160,
        "50": 158,
        "100": 156,
        "150": 153,
        "200": 150,
        "250": 148,
        "300": 146,
        "350": 143,
        "400": 140,
        "450": 138,
        "500": 135,
        "550": 133,
        "600": 132
      }
    },
    {
      "name": "Сталь 10Х11Н20Т3Р (Заготовки крепежных деталей, КП490*)",
      "classId": "ЛОЖЬ",
      "group": "Сталь хромоникелевая коррозионно-стойкого аустенитного класса",
      "mark": "10Х11Н20Т3Р",
      "rm": {
        "20": 834,
        "50": 834,
        "100": 834,
        "150": 834,
        "200": 834,
        "250": 834,
        "300": 834,
        "350": 834,
        "400": 785,
        "450": 785,
        "500": 785,
        "550": 755,
        "600": 736
      },
      "rp02": {
        "20": 490,
        "50": 490,
        "100": 490,
        "150": 490,
        "200": 490,
        "250": 490,
        "300": 471,
        "350": 441,
        "400": 441,
        "450": 441,
        "500": 441,
        "550": 441,
        "600": 441
      },
      "elongationA": {
        "20": 15,
        "50": 15,
        "100": 15,
        "150": 15,
        "200": 15,
        "250": 14,
        "300": 14,
        "350": 13,
        "400": 13,
        "450": 13,
        "500": 12,
        "550": 12,
        "600": 12
      },
      "reductionZ": {
        "20": 20,
        "50": 20,
        "100": 20,
        "150": 20,
        "200": 20,
        "250": 20,
        "300": 20,
        "350": 20,
        "400": 20,
        "450": 20,
        "500": 20,
        "550": 20,
        "600": 20
      },
      "thermalExpansionAlpha": {
        "20": 16.4,
        "50": 16.4,
        "100": 16.6,
        "150": 16.8,
        "200": 17,
        "250": 17.2,
        "300": 17.4,
        "350": 17.6,
        "400": 17.8,
        "450": 18,
        "500": 18.2,
        "550": 18.4,
        "600": 18.5
      },
      "elasticModulusE": {
        "20": 160,
        "50": 158,
        "100": 156,
        "150": 153,
        "200": 150,
        "250": 148,
        "300": 146,
        "350": 143,
        "400": 140,
        "450": 138,
        "500": 135,
        "550": 133,
        "600": 132
      }
    },
    {
      "name": "Сталь 10Х11Н20Т3Р (Сортовой прокат, КП490*)",
      "classId": "ЛОЖЬ",
      "group": "Сталь хромоникелевая коррозионно-стойкого аустенитного класса",
      "mark": "10Х11Н20Т3Р",
      "rm": {
        "20": 834,
        "50": 834,
        "100": 834,
        "150": 834,
        "200": 834,
        "250": 834,
        "300": 834,
        "350": 834,
        "400": 785,
        "450": 785,
        "500": 785,
        "550": 755,
        "600": 736
      },
      "rp02": {
        "20": 490,
        "50": 490,
        "100": 490,
        "150": 490,
        "200": 490,
        "250": 490,
        "300": 471,
        "350": 441,
        "400": 441,
        "450": 441,
        "500": 441,
        "550": 441,
        "600": 441
      },
      "elongationA": {
        "20": 18,
        "50": 18,
        "100": 18,
        "150": 18,
        "200": 18,
        "250": 17,
        "300": 17,
        "350": 17,
        "400": 16,
        "450": 16,
        "500": 14,
        "550": 14,
        "600": 14
      },
      "reductionZ": {
        "20": 40,
        "50": 40,
        "100": 40,
        "150": 40,
        "200": 40,
        "250": 40,
        "300": 40,
        "350": 40,
        "400": 40,
        "450": 40,
        "500": 40,
        "550": 40,
        "600": 40
      },
      "thermalExpansionAlpha": {
        "20": 16.4,
        "50": 16.4,
        "100": 16.6,
        "150": 16.8,
        "200": 17,
        "250": 17.2,
        "300": 17.4,
        "350": 17.6,
        "400": 17.8,
        "450": 18,
        "500": 18.2,
        "550": 18.4,
        "600": 18.5
      },
      "elasticModulusE": {
        "20": 160,
        "50": 158,
        "100": 156,
        "150": 153,
        "200": 150,
        "250": 148,
        "300": 146,
        "350": 143,
        "400": 140,
        "450": 138,
        "500": 135,
        "550": 133,
        "600": 132
      }
    },
    {
      "name": "Сталь 10Х11Н20Т3Р (Горячекатаная и кованая сталь диаметром, стороной квадрата или толщиной до 60 мм)",
      "classId": "ЛОЖЬ",
      "group": "Сталь хромоникелевая коррозионно-стойкого аустенитного класса",
      "mark": "10Х11Н20Т3Р",
      "rm": {
        "20": 883,
        "50": 883,
        "100": 883,
        "150": 883,
        "200": 883,
        "250": 883,
        "300": 883,
        "350": 883,
        "400": 834,
        "450": 834,
        "500": 834,
        "550": 804,
        "600": 785
      },
      "rp02": {
        "20": 589,
        "50": 589,
        "100": 589,
        "150": 589,
        "200": 589,
        "250": 589,
        "300": 589,
        "350": 589,
        "400": 589,
        "450": 589,
        "500": 559,
        "550": 540,
        "600": 520
      },
      "elongationA": {
        "20": 10,
        "50": 10,
        "100": 10,
        "150": 10,
        "200": 10,
        "250": 10,
        "300": 10,
        "350": 9,
        "400": 9,
        "450": 9,
        "500": 9,
        "550": 9,
        "600": 9
      },
      "reductionZ": {
        "20": 15,
        "50": 15,
        "100": 15,
        "150": 15,
        "200": 15,
        "250": 15,
        "300": 15,
        "350": 15,
        "400": 15,
        "450": 15,
        "500": 15,
        "550": 15,
        "600": 15
      },
      "thermalExpansionAlpha": {
        "20": 16.4,
        "50": 16.4,
        "100": 16.6,
        "150": 16.8,
        "200": 17,
        "250": 17.2,
        "300": 17.4,
        "350": 17.6,
        "400": 17.8,
        "450": 18,
        "500": 18.2,
        "550": 18.4,
        "600": 18.5
      },
      "elasticModulusE": {
        "20": 160,
        "50": 158,
        "100": 156,
        "150": 153,
        "200": 150,
        "250": 148,
        "300": 146,
        "350": 143,
        "400": 140,
        "450": 138,
        "500": 135,
        "550": 133,
        "600": 132
      }
    },
    {
      "name": "Сталь 1Х16Н36МБТЮР",
      "classId": "СЖНО",
      "group": "Сплав на железоникелевой основе",
      "mark": "1Х16Н36МБТЮР",
      "rm": {
        "20": 785,
        "50": 765,
        "100": 755,
        "150": 746,
        "200": 736,
        "250": 736,
        "300": 736,
        "350": 726,
        "400": 706,
        "450": 706,
        "500": 687,
        "550": 687,
        "600": 687
      },
      "rp02": {
        "20": 392,
        "50": 392,
        "100": 392,
        "150": 392,
        "200": 392,
        "250": 392,
        "300": 392,
        "350": 392,
        "400": 392,
        "450": 392,
        "500": 392,
        "550": 392,
        "600": 392
      },
      "elongationA": {
        "20": 20,
        "50": 18,
        "100": 17,
        "150": 16,
        "200": 15,
        "250": 15,
        "300": 15,
        "350": 15,
        "400": 15,
        "450": 15,
        "500": 15,
        "550": 15,
        "600": 15
      },
      "reductionZ": {
        "20": 25,
        "50": 24,
        "100": 23,
        "150": 22,
        "200": 22,
        "250": 22,
        "300": 22,
        "350": 22,
        "400": 22,
        "450": 22,
        "500": 22,
        "550": 22,
        "600": 22
      },
      "thermalExpansionAlpha": {
        "20": 16.4,
        "50": 16.4,
        "100": 16.6,
        "150": 16.8,
        "200": 17,
        "250": 17.2,
        "300": 17.4,
        "350": 17.6,
        "400": 17.8,
        "450": 18,
        "500": 18.2,
        "550": 18.4,
        "600": 18.5
      },
      "elasticModulusE": {
        "20": 205,
        "50": 202,
        "100": 200,
        "150": 195,
        "200": 190,
        "250": 185,
        "300": 180,
        "350": 175,
        "400": 170,
        "450": 167,
        "500": 165,
        "550": 162,
        "600": 160
      }
    },
    {
      "name": "Сталь 03Х21Н32М3Б (Прутки, поковки)",
      "classId": "СЖНО",
      "group": "Сплав на железоникелевой основе",
      "mark": "03Х21Н32М3Б",
      "rm": {
        "20": 539,
        "50": 539,
        "100": 539,
        "150": 539,
        "200": 539,
        "250": 491,
        "300": 490,
        "350": 441,
        "400": 441,
        "450": 441,
        "500": 441,
        "550": 392,
        "600": 392
      },
      "rp02": {
        "20": 216,
        "50": 216,
        "100": 216,
        "150": 216,
        "200": 216,
        "250": 196,
        "300": 196,
        "350": 167,
        "400": 167,
        "450": 167,
        "500": 147,
        "550": 147,
        "600": 147
      },
      "elongationA": {
        "20": 35,
        "50": 35,
        "100": 35,
        "150": 35,
        "200": 35,
        "250": 35,
        "300": 35,
        "350": 35,
        "400": 35,
        "450": 35,
        "500": 35,
        "550": 35,
        "600": 35
      },
      "reductionZ": {
        "20": 65,
        "50": 65,
        "100": 65,
        "150": 65,
        "200": 65,
        "250": 65,
        "300": 55,
        "350": 55,
        "400": 55,
        "450": 55,
        "500": 55,
        "550": 55,
        "600": 55
      },
      "thermalExpansionAlpha": {
        "20": 16.4,
        "50": 16.4,
        "100": 16.6,
        "150": 16.8,
        "200": 17,
        "250": 17.2,
        "300": 17.4,
        "350": 17.6,
        "400": 17.8,
        "450": 18,
        "500": 18.2,
        "550": 18.4,
        "600": 18.5
      },
      "elasticModulusE": {
        "20": 205,
        "50": 202,
        "100": 200,
        "150": 195,
        "200": 190,
        "250": 185,
        "300": 180,
        "350": 175,
        "400": 170,
        "450": 167,
        "500": 165,
        "550": 162,
        "600": 160
      }
    },
    {
      "name": "Сталь 03Х21Н32М3Б (Трубы)",
      "classId": "СЖНО",
      "group": "Сплав на железоникелевой основе",
      "mark": "03Х21Н32М3Б",
      "rm": {
        "20": 539,
        "50": 539,
        "100": 539,
        "150": 539,
        "200": 539,
        "250": 491,
        "300": 491,
        "350": 441,
        "400": 441,
        "450": 441,
        "500": 441,
        "550": 392,
        "600": 392
      },
      "rp02": {
        "20": 216,
        "50": 216,
        "100": 216,
        "150": 216,
        "200": 216,
        "250": 216,
        "300": 196,
        "350": 196,
        "400": 196,
        "450": 196,
        "500": 176,
        "550": 157,
        "600": 157
      },
      "elongationA": {
        "20": 28,
        "50": 28,
        "100": 28,
        "150": 28,
        "200": 28,
        "250": 28,
        "300": 28,
        "350": 28,
        "400": 28,
        "450": 28,
        "500": 28,
        "550": 25,
        "600": 25
      },
      "reductionZ": {},
      "thermalExpansionAlpha": {
        "20": 16.4,
        "50": 16.4,
        "100": 16.6,
        "150": 16.8,
        "200": 17,
        "250": 17.2,
        "300": 17.4,
        "350": 17.6,
        "400": 17.8,
        "450": 18,
        "500": 18.2,
        "550": 18.4,
        "600": 18.5
      },
      "elasticModulusE": {
        "20": 205,
        "50": 202,
        "100": 200,
        "150": 195,
        "200": 190,
        "250": 185,
        "300": 180,
        "350": 175,
        "400": 170,
        "450": 167,
        "500": 165,
        "550": 162,
        "600": 160
      }
    },
    {
      "name": "Сплав ХН35ВТ (Заготовки крепежных деталей толщиной до 400 мм и от 620 до 650 мм, КП395*)",
      "classId": "СЖНО",
      "group": "Сплав на железоникелевой основе",
      "mark": "ХН35ВТ",
      "rm": {
        "20": 736,
        "50": 716,
        "100": 686,
        "150": 676,
        "200": 666,
        "250": 657,
        "300": 657,
        "350": 647,
        "400": 638,
        "450": 617,
        "500": 598,
        "550": 568,
        "600": 539
      },
      "rp02": {
        "20": 395,
        "50": 395,
        "100": 373,
        "150": 363,
        "200": 353,
        "250": 353,
        "300": 353,
        "350": 353,
        "400": 353,
        "450": 353,
        "500": 353,
        "550": 343,
        "600": 333
      },
      "elongationA": {
        "20": 15,
        "50": 15,
        "100": 15,
        "150": 15,
        "200": 15,
        "250": 15,
        "300": 15,
        "350": 15,
        "400": 15,
        "450": 14,
        "500": 13,
        "550": 12,
        "600": 10
      },
      "reductionZ": {
        "20": 25,
        "50": 25,
        "100": 25,
        "150": 25,
        "200": 25,
        "250": 25,
        "300": 25,
        "350": 25,
        "400": 24,
        "450": 23,
        "500": 22,
        "550": 20,
        "600": 18
      },
      "thermalExpansionAlpha": {
        "20": 16.4,
        "50": 16.4,
        "100": 16.6,
        "150": 16.8,
        "200": 17,
        "250": 17.2,
        "300": 17.4,
        "350": 17.6,
        "400": 17.8,
        "450": 18,
        "500": 18.2,
        "550": 18.4,
        "600": 18.5
      },
      "elasticModulusE": {
        "20": 205,
        "50": 202,
        "100": 200,
        "150": 195,
        "200": 190,
        "250": 185,
        "300": 180,
        "350": 175,
        "400": 170,
        "450": 167,
        "500": 165,
        "550": 162,
        "600": 160
      }
    },
    {
      "name": "Сплав ХН35ВТ (Сортовой прокат толщиной до 100 мм)",
      "classId": "СЖНО",
      "group": "Сплав на железоникелевой основе",
      "mark": "ХН35ВТ",
      "rm": {
        "20": 736,
        "50": 716,
        "100": 686,
        "150": 676,
        "200": 666,
        "250": 657,
        "300": 657,
        "350": 647,
        "400": 638,
        "450": 617,
        "500": 598,
        "550": 568,
        "600": 539
      },
      "rp02": {
        "20": 395,
        "50": 395,
        "100": 373,
        "150": 363,
        "200": 353,
        "250": 353,
        "300": 353,
        "350": 353,
        "400": 353,
        "450": 353,
        "500": 353,
        "550": 343,
        "600": 333
      },
      "elongationA": {
        "20": 15,
        "50": 15,
        "100": 15,
        "150": 15,
        "200": 15,
        "250": 15,
        "300": 15,
        "350": 15,
        "400": 15,
        "450": 14,
        "500": 13,
        "550": 12,
        "600": 10
      },
      "reductionZ": {
        "20": 25,
        "50": 25,
        "100": 25,
        "150": 25,
        "200": 25,
        "250": 25,
        "300": 25,
        "350": 25,
        "400": 24,
        "450": 23,
        "500": 22,
        "550": 20,
        "600": 18
      },
      "thermalExpansionAlpha": {
        "20": 16.4,
        "50": 16.4,
        "100": 16.6,
        "150": 16.8,
        "200": 17,
        "250": 17.2,
        "300": 17.4,
        "350": 17.6,
        "400": 17.8,
        "450": 18,
        "500": 18.2,
        "550": 18.4,
        "600": 18.5
      },
      "elasticModulusE": {
        "20": 205,
        "50": 202,
        "100": 200,
        "150": 195,
        "200": 190,
        "250": 185,
        "300": 180,
        "350": 175,
        "400": 170,
        "450": 167,
        "500": 165,
        "550": 162,
        "600": 160
      }
    },
    {
      "name": "Сплав ХН35ВТ-ВД (Кованый и горячекатаный пруток диаметром от 40 до 200 мм)",
      "classId": "СЖНО",
      "group": "Сплав на железоникелевой основе",
      "mark": "ХН35ВТ-ВД",
      "rm": {
        "20": 834,
        "50": 814,
        "100": 804,
        "150": 785,
        "200": 785,
        "250": 765,
        "300": 755,
        "350": 746,
        "400": 736,
        "450": 736,
        "500": 736,
        "550": 706,
        "600": 667
      },
      "rp02": {
        "20": 491,
        "50": 491,
        "100": 461,
        "150": 451,
        "200": 441,
        "250": 441,
        "300": 441,
        "350": 441,
        "400": 441,
        "450": 441,
        "500": 441,
        "550": 441,
        "600": 412
      },
      "elongationA": {
        "20": 18,
        "50": 17,
        "100": 16,
        "150": 14,
        "200": 14,
        "250": 14,
        "300": 14,
        "350": 14,
        "400": 14,
        "450": 14,
        "500": 14,
        "550": 14,
        "600": 12
      },
      "reductionZ": {
        "20": 40,
        "50": 38,
        "100": 37,
        "150": 35,
        "200": 34,
        "250": 32,
        "300": 32,
        "350": 32,
        "400": 32,
        "450": 32,
        "500": 32,
        "550": 32,
        "600": 27
      },
      "thermalExpansionAlpha": {
        "20": 16.4,
        "50": 16.4,
        "100": 16.6,
        "150": 16.8,
        "200": 17,
        "250": 17.2,
        "300": 17.4,
        "350": 17.6,
        "400": 17.8,
        "450": 18,
        "500": 18.2,
        "550": 18.4,
        "600": 18.5
      },
      "elasticModulusE": {
        "20": 205,
        "50": 202,
        "100": 200,
        "150": 195,
        "200": 190,
        "250": 185,
        "300": 180,
        "350": 175,
        "400": 170,
        "450": 167,
        "500": 165,
        "550": 162,
        "600": 160
      }
    },
    {
      "name": "Сплав ХН35ВТ-ВД (Сортовой прокат до 100 мм)",
      "classId": "СЖНО",
      "group": "Сплав на железоникелевой основе",
      "mark": "ХН35ВТ-ВД",
      "rm": {
        "20": 834,
        "50": 814,
        "100": 804,
        "150": 785,
        "200": 785,
        "250": 765,
        "300": 755,
        "350": 746,
        "400": 736,
        "450": 736,
        "500": 736,
        "550": 706,
        "600": 667
      },
      "rp02": {
        "20": 491,
        "50": 491,
        "100": 461,
        "150": 451,
        "200": 441,
        "250": 441,
        "300": 441,
        "350": 441,
        "400": 441,
        "450": 441,
        "500": 441,
        "550": 441,
        "600": 412
      },
      "elongationA": {
        "20": 18,
        "50": 17,
        "100": 16,
        "150": 14,
        "200": 14,
        "250": 14,
        "300": 14,
        "350": 14,
        "400": 14,
        "450": 14,
        "500": 14,
        "550": 14,
        "600": 12
      },
      "reductionZ": {
        "20": 40,
        "50": 38,
        "100": 37,
        "150": 35,
        "200": 34,
        "250": 32,
        "300": 32,
        "350": 32,
        "400": 32,
        "450": 32,
        "500": 32,
        "550": 32,
        "600": 27
      },
      "thermalExpansionAlpha": {
        "20": 16.4,
        "50": 16.4,
        "100": 16.6,
        "150": 16.8,
        "200": 17,
        "250": 17.2,
        "300": 17.4,
        "350": 17.6,
        "400": 17.8,
        "450": 18,
        "500": 18.2,
        "550": 18.4,
        "600": 18.5
      },
      "elasticModulusE": {
        "20": 205,
        "50": 202,
        "100": 200,
        "150": 195,
        "200": 190,
        "250": 185,
        "300": 180,
        "350": 175,
        "400": 170,
        "450": 167,
        "500": 165,
        "550": 162,
        "600": 160
      }
    },
    {
      "name": "Сплав ХН35ВТЮ",
      "classId": "СЖНО",
      "group": "Сплав на железоникелевой основе",
      "mark": "ХН35ВТЮ",
      "rm": {
        "20": 883,
        "50": 883,
        "100": 883,
        "150": 883,
        "200": 883,
        "250": 883,
        "300": 883,
        "350": 883,
        "400": 883,
        "450": 883,
        "500": 883,
        "550": 883,
        "600": 883
      },
      "rp02": {
        "20": 589,
        "50": 589,
        "100": 589,
        "150": 589,
        "200": 589,
        "250": 589,
        "300": 589,
        "350": 589,
        "400": 589,
        "450": 589,
        "500": 589,
        "550": 589,
        "600": 579
      },
      "elongationA": {
        "20": 6,
        "50": 6,
        "100": 6,
        "150": 6,
        "200": 6,
        "250": 6,
        "300": 6,
        "350": 6,
        "400": 6,
        "450": 6,
        "500": 6,
        "550": 6,
        "600": 6
      },
      "reductionZ": {
        "20": 8,
        "50": 8,
        "100": 8,
        "150": 8,
        "200": 8,
        "250": 8,
        "300": 8,
        "350": 8,
        "400": 8,
        "450": 8,
        "500": 8,
        "550": 8,
        "600": 8
      },
      "thermalExpansionAlpha": {
        "20": 16.4,
        "50": 16.4,
        "100": 16.6,
        "150": 16.8,
        "200": 17,
        "250": 17.2,
        "300": 17.4,
        "350": 17.6,
        "400": 17.8,
        "450": 18,
        "500": 18.2,
        "550": 18.4,
        "600": 18.5
      },
      "elasticModulusE": {
        "20": 205,
        "50": 202,
        "100": 200,
        "150": 195,
        "200": 190,
        "250": 185,
        "300": 180,
        "350": 175,
        "400": 170,
        "450": 167,
        "500": 165,
        "550": 162,
        "600": 160
      }
    },
    {
      "name": "Сплав 0Х20Н46Б (Бесшовные трубы холодно и теплодеформированные наружным диаметром от 13 до 32 мм с толщиной стенки от 1,5 до 3 мм)",
      "classId": "СЖНО",
      "group": "Сплав на железоникелевой основе",
      "mark": "0Х20Н46Б",
      "rm": {
        "20": 520,
        "50": 510,
        "100": 510,
        "150": 491,
        "200": 451,
        "250": 441,
        "300": 441,
        "350": 441,
        "400": 441,
        "450": 441,
        "500": 432,
        "550": 422,
        "600": 392
      },
      "rp02": {
        "20": 196,
        "50": 186,
        "100": 186,
        "150": 177,
        "200": 167,
        "250": 167,
        "300": 167,
        "350": 157,
        "400": 157,
        "450": 157,
        "500": 157,
        "550": 157,
        "600": 147
      },
      "elongationA": {
        "20": 26,
        "50": 25,
        "100": 24,
        "150": 24,
        "200": 24,
        "250": 23,
        "300": 23,
        "350": 23,
        "400": 23,
        "450": 22,
        "500": 21,
        "550": 21,
        "600": 21
      },
      "reductionZ": {},
      "thermalExpansionAlpha": {
        "20": 16.4,
        "50": 16.4,
        "100": 16.6,
        "150": 16.8,
        "200": 17,
        "250": 17.2,
        "300": 17.4,
        "350": 17.6,
        "400": 17.8,
        "450": 18,
        "500": 18.2,
        "550": 18.4,
        "600": 18.5
      },
      "elasticModulusE": {
        "20": 205,
        "50": 202,
        "100": 200,
        "150": 195,
        "200": 190,
        "250": 185,
        "300": 180,
        "350": 175,
        "400": 170,
        "450": 167,
        "500": 165,
        "550": 162,
        "600": 160
      }
    },
    {
      "name": "Сплав 0Х20Н46Б (Прутки круглого и квадратного сечения толщиной или диаметром от 30 до 170 мм)",
      "classId": "СЖНО",
      "group": "Сплав на железоникелевой основе",
      "mark": "0Х20Н46Б",
      "rm": {
        "20": 540,
        "50": 530,
        "100": 530,
        "150": 510,
        "200": 471,
        "250": 461,
        "300": 461,
        "350": 461,
        "400": 461,
        "450": 461,
        "500": 451,
        "550": 441,
        "600": 412
      },
      "rp02": {
        "20": 206,
        "50": 196,
        "100": 196,
        "150": 186,
        "200": 177,
        "250": 177,
        "300": 177,
        "350": 167,
        "400": 167,
        "450": 167,
        "500": 167,
        "550": 167,
        "600": 157
      },
      "elongationA": {
        "20": 30,
        "50": 29,
        "100": 28,
        "150": 28,
        "200": 28,
        "250": 26,
        "300": 26,
        "350": 26,
        "400": 26,
        "450": 25,
        "500": 24,
        "550": 24,
        "600": 24
      },
      "reductionZ": {},
      "thermalExpansionAlpha": {
        "20": 16.4,
        "50": 16.4,
        "100": 16.6,
        "150": 16.8,
        "200": 17,
        "250": 17.2,
        "300": 17.4,
        "350": 17.6,
        "400": 17.8,
        "450": 18,
        "500": 18.2,
        "550": 18.4,
        "600": 18.5
      },
      "elasticModulusE": {
        "20": 205,
        "50": 202,
        "100": 200,
        "150": 195,
        "200": 190,
        "250": 185,
        "300": 180,
        "350": 175,
        "400": 170,
        "450": 167,
        "500": 165,
        "550": 162,
        "600": 160
      }
    }
  ]
}
